Repository: AC-Formulations-SDL5/Automated_Viscometry

# Automated Viscometry Platform V3

## Digital Viscometry for Self-Driving Laboratories
  <strong>Acceleration Consortium - Formulation | Self-Driving Lab #5</strong><br>

<em>Redefining viscosity measurement through data-driven automation</em>
---

## 🔬 **Project Abstract**

Self-driving laboratories demand physical characterization methods that generate rich, machine-readable datasets through automated workflows, yet classical rheological measurements remain constrained by geometric precision requirements incompatible with robotic execution. 

This project introduces a **data-driven digital viscometry approach** that reframes viscosity measurement as a signal interpretation problem rather than a geometric precision challenge. A commercial Brookfield DV2T-RV rotational viscometer with cone–plate geometry, integrated with a CNC positioning system, generates information-rich torque–displacement profiles through automated Z-axis scanning.

**Key Innovation**: Algorithmic replication of manual protocols fails catastrophically in robotic systems, while our data-driven feature extraction strategy exploiting stable hydrodynamic regimes achieves precision suitable for formulation screening and batch comparison.

---

## 🎯 **Key Features & Capabilities**

### 🤖 **Complete Automation Pipeline**
- **18-position sample holder** with automated positioning
- **Integrated washing station** for cross-contamination prevention
- **Closed-loop optimization** compatible with autonomous discovery workflows
- **Real-time monitoring** through web-based dashboard

### 🧠 **Intelligence & Optimization**
- **Machine learning models** for viscosity prediction from torque profiles
- **Bayesian optimization** to minimize testing time across 18 samples
- **Digital feature extraction** from hydrodynamic signal patterns
- **Gap-independent viscosity inference** eliminating precision hardware requirements

### 🔧 **Multi-Platform Integration**
- **CNC machine control** for precise positioning
- **Brookfield DV2T-RV viscometer** communication
- **ESP32-based pump control** for washing sequences
- **Real-time data streaming** and visualization

---

## 🏗️ **System Architecture**

### **Hardware Components**
```
┌─────────────────┬──────────────────┬─────────────────┐
│   CNC Platform  │    Viscometer    │   Pump System   │
│                 │                  │                 │
│ • 3-axis control│ • Brookfield     │ • ESP32 control │
│ • 18-cell holder│   DV2T-RV        │ • Solvent pump  │
│ • Auto positioning│ • Cone-plate   │ • Air pump      │
│ • Wash stations │   geometry       │ • Auto washing  │
└─────────────────┴──────────────────┴─────────────────┘
                           │
                    ┌──────▼──────┐
                    │   Control   │
                    │  Computer   │
                    │             │
                    │ • Python    │
                    │ • Web UI    │
                    │ • ML Engine │
                    └─────────────┘
```

### **Software Architecture**
```
┌─────────────────────────────────────────────────────┐
│                 Web Interface                       │
│  ┌─────────────────┬─────────────────────────────┐  │
│  │  Platform Map   │    Real-time Plotting       │  │
│  │  • Cell status  │    • Torque vs Height       │  │
│  │  • CNC position │    • Live data streaming    │  │
│  └─────────────────┴─────────────────────────────┘  │
└─────────────────────┬───────────────────────────────┘
                      │
┌─────────────────────▼───────────────────────────────┐
│              Orchestration Engine                   │
│  ┌─────────────┬─────────────┬─────────────────────┐ │
│  │ CNC Control │ Viscometer  │   Pump Control      │ │

### **Data Science & Machine Learning**

### **Data Quality**
- **Rich datasets**: 1000+ data points per sample
- **Machine-readable**: JSON/CSV export for ML pipelines
- **Reproducibility**: CV < 3% for repeat measurements
- **Gap-independence**: ±10μm tolerance vs ±1μm traditional requirement

---

### **Automated Measurement Campaign**
```python

# Configure 18-sample measurement campaign
campaign = ViscoMeasurementCampaign(
    samples=load_sample_manifest('batch_2024_04.json'),
    optimization='bayesian',  # Minimize travel time
    washing_protocol='standard',
    ml_prediction=True
)

### **Data Analysis Pipeline**
```python

# Process measurement results
analyzer = ViscosityDataAnalyzer()
features = analyzer.extract_features(raw_torque_data)
viscosity = analyzer.predict_viscosity(features)
quality_score = analyzer.assess_measurement_quality(features)
```

---

## 🧪 **Experimental Validation**

### **📊 Data Science & Machine Learning**
- **Feature engineering** from time-series sensor data
- **Supervised learning** for regression tasks
- **Model validation** and cross-validation techniques
- **Bayesian optimization** for experimental design
- **Statistical analysis** and uncertainty quantification

File: Rheology_Newtonian_Non_Newtonian_Material/PEG2.csv (part 1 of 5)
row,cell,Cell_Label,Z_Height_mm,RPM,Elapsed_Time_s,Torque_%,Rotational_Drag
1,1,5%300K_577,-65.74,90,15.02,28.53,0.317
1,1,5%300K_577,-65.76,90,15.03,29.1,0.323333
1,1,5%300K_577,-65.78,90,15.03,29.41,0.326778
1,1,5%300K_577,-65.8,90,15.02,29.8,0.331111
1,1,5%300K_577,-65.82,90,15.03,30.12,0.334667
1,1,5%300K_577,-65.84,90,15.03,30.27,0.336333
1,1,5%300K_577,-65.86,90,15.02,30.48,0.338667
1,1,5%300K_577,-65.88,90,15.02,30.53,0.339222
1,1,5%300K_577,-65.9,90,15.03,30.64,0.340444
1,1,5%300K_577,-65.92,90,15.03,30.78,0.342
1,1,5%300K_577,-65.94,90,15.01,30.91,0.343444
1,1,5%300K_577,-65.96,90,15.02,31.38,0.348667
1,1,5%300K_577,-65.98,90,15.02,31.74,0.352667
1,1,5%300K_577,-66,90,15.02,32.19,0.357667
1,1,5%300K_577,-66.02,90,15.03,32.61,0.362333
1,1,5%300K_577,-66.04,90,15.02,33.03,0.367
1,1,5%300K_577,-66.06,90,15.03,33.53,0.372556
1,1,5%300K_577,-66.08,90,15.03,34.01,0.377889
1,1,5%300K_577,-66.1,90,15.02,34.47,0.383
1,1,5%300K_577,-66.12,90,15.02,35.02,0.389111
1,1,5%300K_577,-66.14,90,15.02,35.44,0.393778
1,1,5%300K_577,-66.16,90,15.03,35.83,0.398111
1,1,5%300K_577,-66.18,90,15.04,36.23,0.402556
1,1,5%300K_577,-66.2,90,15.03,36.71,0.407889
1,1,5%300K_577,-66.22,90,15.02,37.22,0.413556
1,1,5%300K_577,-66.24,90,15.02,37.76,0.419556
1,1,5%300K_577,-66.26,90,15.03,38.42,0.426889
1,1,5%300K_577,-66.28,90,15.02,39,0.433333
1,1,5%300K_577,-66.3,90,15.02,39.62,0.440222
1,1,5%300K_577,-66.32,90,15.02,40.32,0.448
1,1,5%300K_577,-66.34,90,15.03,41.01,0.455667
1,1,5%300K_577,-66.36,90,15.02,41.8,0.464444
1,1,5%300K_577,-66.38,90,15.02,42.51,0.472333
1,1,5%300K_577,-66.4,90,15.02,43.34,0.481556
1,1,5%300K_577,-66.42,90,15.02,44.13,0.490333
1,1,5%300K_577,-66.44,90,15.02,45.03,0.500333
1,1,5%300K_577,-66.46,90,15.02,45.95,0.510556
1,1,5%300K_577,-66.48,90,15.02,46.93,0.521444
1,1,5%300K_577,-66.5,90,15.03,47.93,0.532556
,,,,,,,
1,2,10%300K_7158,-65.56,7,15.02,31.23,4.461429
1,2,10%300K_7158,-65.58,7,15.03,31.25,4.464286
1,2,10%300K_7158,-65.6,7,15.02,31.54,4.505714
1,2,10%300K_7158,-65.62,7,15.02,31.87,4.552857
1,2,10%300K_7158,-65.64,7,15.02,32.4,4.628571
1,2,10%300K_7158,-65.66,7,15.02,32.9,4.7
1,2,10%300K_7158,-65.68,7,15.03,33.5,4.785714
1,2,10%300K_7158,-65.7,7,15.03,34.07,4.867143
1,2,10%300K_7158,-65.72,7,15.02,34.74,4.962857
1,2,10%300K_7158,-65.74,7,15.03,35.37,5.052857
1,2,10%300K_7158,-65.76,7,15.02,36.06,5.151429
1,2,10%300K_7158,-65.78,7,15.02,36.71,5.244286
1,2,10%300K_7158,-65.8,7,15.02,37.41,5.344286
1,2,10%300K_7158,-65.82,7,15.03,38.05,5.435714
1,2,10%300K_7158,-65.84,7,15.02,38.81,5.544286
1,2,10%300K_7158,-65.86,7,15.03,39.46,5.637143
1,2,10%300K_7158,-65.88,7,15.03,40.26,5.751429
1,2,10%300K_7158,-65.9,7,15.03,40.93,5.847143
1,2,10%300K_7158,-65.92,7,15.02,41.74,5.962857
1,2,10%300K_7158,-65.94,7,15.02,42.49,6.07
1,2,10%300K_7158,-65.96,7,15.02,43.33,6.19
1,2,10%300K_7158,-65.98,7,15.04,44.09,6.298571
1,2,10%300K_7158,-66,7,15.02,44.97,6.424286
1,2,10%300K_7158,-66.02,7,15.02,45.76,6.537143
1,2,10%300K_7158,-66.04,7,15.03,46.7,6.671429
1,2,10%300K_7158,-66.06,7,15.02,47.59,6.798571
1,2,10%300K_7158,-66.08,7,15.02,48.56,6.937143
1,2,10%300K_7158,-66.1,7,15.03,49.47,7.067143
1,2,10%300K_7158,-66.12,7,15.02,50.58,7.225714
1,2,10%300K_7158,-66.14,7,15.02,51.59,7.37
1,2,10%300K_7158,-66.16,7,15.01,52.78,7.54
1,2,10%300K_7158,-66.18,7,15.03,53.9,7.7
1,2,10%300K_7158,-66.2,7,15.02,55.24,7.891429
1,2,10%300K_7158,-66.22,7,15.03,56.5,8.071429
1,2,10%300K_7158,-66.24,7,15.03,58.07,8.295714
1,2,10%300K_7158,-66.26,7,15.02,59.53,8.504286
1,2,10%300K_7158,-66.28,7,15.01,61.41,8.772857
1,2,10%300K_7158,-66.3,7,15.03,63.14,9.02
1,2,10%300K_7158,-66.32,7,15.03,65.38,9.34
1,2,10%300K_7158,-66.34,7,15.02,67.53,9.647143
,,,,,,,
1,3,5%600K_3254,-65.46,15,15.03,34.75,2.316667
1,3,5%600K_3254,-65.48,15,15.03,34.79,2.319333
1,3,5%600K_3254,-65.5,15,15.03,35.06,2.337333
1,3,5%600K_3254,-65.52,15,15.03,35.59,2.372667
1,3,5%600K_3254,-65.54,15,15.04,36.18,2.412
1,3,5%600K_3254,-65.56,15,15.02,36.81,2.454
1,3,5%600K_3254,-65.58,15,15.04,37.32,2.488
1,3,5%600K_3254,-65.6,15,15.02,37.81,2.520667
1,3,5%600K_3254,-65.62,15,15.02,38.26,2.550667
1,3,5%600K_3254,-65.64,15,15.02,38.87,2.591333
1,3,5%600K_3254,-65.66,15,15.02,39.33,2.622
1,3,5%600K_3254,-65.68,15,15.02,39.85,2.656667
1,3,5%600K_3254,-65.7,15,15.02,40.38,2.692
1,3,5%600K_3254,-65.72,15,15.02,41.03,2.735333
1,3,5%600K_3254,-65.74,15,15.03,41.58,2.772
1,3,5%600K_3254,-65.76,15,15.03,42.21,2.814
1,3,5%600K_3254,-65.78,15,15.03,42.83,2.855333
1,3,5%600K_3254,-65.8,15,15.02,43.56,2.904
1,3,5%600K_3254,-65.82,15,15.02,44.16,2.944
1,3,5%600K_3254,-65.84,15,15.03,44.88,2.992
1,3,5%600K_3254,-65.86,15,15.02,45.56,3.037333
1,3,5%600K_3254,-65.88,15,15.02,46.37,3.091333
1,3,5%600K_3254,-65.9,15,15.02,47.11,3.140667
1,3,5%600K_3254,-65.92,15,15.02,47.98,3.198667
1,3,5%600K_3254,-65.94,15,15.02,48.82,3.254667
1,3,5%600K_3254,-65.96,15,15.03,49.75,3.316667
1,3,5%600K_3254,-65.98,15,15.03,50.61,3.374
1,3,5%600K_3254,-66,15,15.02,51.63,3.442
1,3,5%600K_3254,-66.02,15,15.02,52.55,3.503333
1,3,5%600K_3254,-66.04,15,15.02,53.63,3.575333
1,3,5%600K_3254,-66.06,15,15.02,54.62,3.641333
1,3,5%600K_3254,-66.08,15,15.03,55.78,3.718667
1,3,5%600K_3254,-66.1,15,15.02,56.82,3.788
1,3,5%600K_3254,-66.12,15,15.02,58.04,3.869333
1,3,5%600K_3254,-66.14,15,15.02,59.21,3.947333
1,3,5%600K_3254,-66.16,15,15.03,60.61,4.040667
1,3,5%600K_3254,-66.18,15,15.02,61.79,4.119333
1,3,5%600K_3254,-66.2,15,15.03,63.56,4.237333
1,3,5%600K_3254,-66.22,15,35.05,65.22,4.348
,,,,,,,
1,4,6.5%600K_4109,-65.56,12,15.03,40.48,3.373333
1,4,6.5%600K_4109,-65.58,12,15.02,40.74,3.395
1,4,6.5%600K_4109,-65.6,12,15.02,41.22,3.435
1,4,6.5%600K_4109,-65.62,12,15.02,41.64,3.47
1,4,6.5%600K_4109,-65.64,12,15.02,42.33,3.5275
1,4,6.5%600K_4109,-65.66,12,15.03,42.92,3.576667
1,4,6.5%600K_4109,-65.68,12,15.03,43.71,3.6425
1,4,6.5%600K_4109,-65.7,12,15.03,44.4,3.7
1,4,6.5%600K_4109,-65.72,12,15.02,45.18,3.765
1,4,6.5%600K_4109,-65.74,12,15.03,45.96,3.83
1,4,6.5%600K_4109,-65.76,12,15.02,46.66,3.888333
1,4,6.5%600K_4109,-65.78,12,15.01,47.38,3.948333
1,4,6.5%600K_4109,-65.8,12,15.02,48.18,4.015
1,4,6.5%600K_4109,-65.82,12,15.02,48.91,4.075833
1,4,6.5%600K_4109,-65.84,12,15.03,49.75,4.145833
1,4,6.5%600K_4109,-65.86,12,15.02,50.43,4.2025
1,4,6.5%600K_4109,-65.88,12,15.02,51.4,4.283333
1,4,6.5%600K_4109,-65.9,12,15.03,52.19,4.349167
1,4,6.5%600K_4109,-65.92,12,15.02,53.2,4.433333
1,4,6.5%600K_4109,-65.94,12,15.03,54.05,4.504167
1,4,6.5%600K_4109,-65.96,12,15.03,55.02,4.585
1,4,6.5%600K_4109,-65.98,12,15.02,55.97,4.664167
1,4,6.5%600K_4109,-66,12,15.02,57.09,4.7575
1,4,6.5%600K_4109,-66.02,12,15.03,58.12,4.843333
1,4,6.5%600K_4109,-66.04,12,15.02,59.35,4.945833
1,4,6.5%600K_4109,-66.06,12,15.03,60.46,5.038333
1,4,6.5%600K_4109,-66.08,12,15.02,61.79,5.149167
1,4,6.5%600K_4109,-66.1,12,15.02,62.97,5.2475
1,4,6.5%600K_4109,-66.12,12,15.03,64.44,5.37
1,4,6.5%600K_4109,-66.14,12,15.03,65.84,5.486667
1,4,6.5%600K_4109,-66.16,12,15.02,67.47,5.6225
1,4,6.5%600K_4109,-66.18,12,15.03,68.97,5.7475
1,4,6.5%600K_4109,-66.2,12,15.03,70.84,5.903333
,,,,,,,
1,5,10%600K_64250,-65.54,0.8,30.09,44.35,55.4375
1,5,10%600K_64250,-65.56,0.8,30.1,44.97,56.2125
1,5,10%600K_64250,-65.58,0.8,30.1,46.17,57.7125
1,5,10%600K_64250,-65.6,0.8,30.08,46.98,58.725
1,5,10%600K_64250,-65.62,0.8,30.09,47.78,59.725
1,5,10%600K_64250,-65.64,0.8,30.1,48.76,60.95
1,5,10%600K_64250,-65.66,0.8,30.09,49.6,62
1,5,10%600K_64250,-65.68,0.8,30.08,50.81,63.5125
1,5,10%600K_64250,-65.7,0.8,30.08,51.63,64.5375
1,5,10%600K_64250,-65.72,0.8,30.08,52.65,65.8125
1,5,10%600K_64250,-65.74,0.8,30.08,53.72,67.15
1,5,10%600K_64250,-65.76,0.8,30.1,54.85,68.5625
1,5,10%600K_64250,-65.78,0.8,30,55.82,69.775
1,5,10%600K_64250,-65.8,0.8,30.09,57.08,71.35
1,5,10%600K_64250,-65.82,0.8,30.09,58.13,72.6625
1,5,10%600K_64250,-65.84,0.8,35.04,59.58,74.475
1,5,10%600K_64250,-65.86,0.8,30,60.47,75.5875
1,5,10%600K_64250,-65.88,0.8,35.05,61.95,77.4375
1,5,10%600K_64250,-65.9,0.8,35.05,62.99,78.7375
1,5,10%600K_64250,-65.92,0.8,35.04,64.25,80.3125
1,5,10%600K_64250,-65.94,0.8,35.05,65.31,81.6375
1,5,10%600K_64250,-65.96,0.8,35.05,66.5,83.125
1,5,10%600K_64250,-65.98,0.8,35.05,67.54,84.425
1,5,10%600K_64250,-66,0.8,35.04,68.74,85.925
1,5,10%600K_64250,-66.02,0.8,35.05,69.83,87.2875
1,5,10%600K_64250,-66.04,0.8,35.05,71.06,88.825
1,5,10%600K_64250,-66.06,0.8,35.05,72.24,90.3
1,5,10%600K_64250,-66.08,0.8,35.07,73.58,91.975
1,5,10%600K_64250,-66.1,0.8,35.03,74.85,93.5625
1,5,10%600K_64250,-66.12,0.8,35.05,76.38,95.475
1,5,10%600K_64250,-66.14,0.8,35.05,77.81,97.2625
1,5,10%600K_64250,-66.16,0.8,35.05,79.52,99.4
1,5,10%600K_64250,-66.18,0.8,35.05,81.17,101.4625
1,5,10%600K_64250,-66.2,0.8,35.06,83.14,103.925
1,5,10%600K_64250,-66.22,0.8,35.05,85.12,106.4
1,5,10%600K_64250,-66.24,0.8,35.04,88.15,110.1875
1,5,10%600K_64250,-66.26,0.8,30.09,90.46,113.075
1,5,10%600K_64250,-66.28,0.8,35.05,93.86,117.325
,,,,,,,
1,1,5%300K_577,-65.74,90,25.02,27.16,0.301778
1,1,5%300K_577,-65.76,90,15.07,27.61,0.306778
1,1,5%300K_577,-65.78,90,15.08,27.88,0.309778
1,1,5%300K_577,-65.8,90,15.08,28.21,0.313444
1,1,5%300K_577,-65.82,90,15.07,28.59,0.317667
1,1,5%300K_577,-65.84,90,15.08,28.99,0.322111
1,1,5%300K_577,-65.86,90,15.07,29.32,0.325778
1,1,5%300K_577,-65.88,90,15.08,29.75,0.330556
1,1,5%300K_577,-65.9,90,15.07,30.14,0.334889
1,1,5%300K_577,-65.92,90,15.08,30.54,0.339333
1,1,5%300K_577,-65.94,90,15.07,30.94,0.343778
1,1,5%300K_577,-65.96,90,15.06,31.42,0.349111
1,1,5%300K_577,-65.98,90,15.07,31.81,0.353444
1,1,5%300K_577,-66,90,15.07,32.31,0.359
1,1,5%300K_577,-66.02,90,15.07,32.77,0.364111
1,1,5%300K_577,-66.04,90,15.08,33.26,0.369556
1,1,5%300K_577,-66.06,90,15.08,33.75,0.375
1,1,5%300K_577,-66.08,90,15.07,34.32,0.381333
1,1,5%300K_577,-66.1,90,15.07,34.82,0.386889
1,1,5%300K_577,-66.12,90,15.07,35.42,0.393556
1,1,5%300K_577,-66.14,90,15.08,36.01,0.400111
1,1,5%300K_577,-66.16,90,15.07,36.63,0.407
1,1,5%300K_577,-66.18,90,15.08,37.22,0.413556
1,1,5%300K_577,-66.2,90,15.07,37.93,0.421444
1,1,5%300K_577,-66.22,90,15.07,38.58,0.428667
1,1,5%300K_577,-66.24,90,15.08,39.34,0.437111
1,1,5%300K_577,-66.26,90,15.07,40.05,0.445
1,1,5%300K_577,-66.28,90,15.07,40.87,0.454111
1,1,5%300K_577,-66.3,90,15.07,41.62,0.462444
1,1,5%300K_577,-66.32,90,15.08,42.55,0.472778
1,1,5%300K_577,-66.34,90,15.08,43.4,0.482222
1,1,5%300K_577,-66.36,90,15.08,44.36,0.492889
1,1,5%300K_577,-66.38,90,15.08,45.31,0.503444
1,1,5%300K_577,-66.4,90,15.07,46.41,0.515667
1,1,5%300K_577,-66.42,90,15.08,47.43,0.527
1,1,5%300K_577,-66.44,90,15.08,48.69,0.541
1,1,5%300K_577,-66.46,90,15.08,49.88,0.554222
1,1,5%300K_577,-66.48,90,15.08,51.28,0.569778
1,1,5%300K_577,-66.5,90,15.07,52.64,0.584889
,,,,,,,
1,2,10%300K_7158,-65.56,7,15.02,32.02,4.574286
1,2,10%300K_7158,-65.58,7,15.02,32.06,4.58
1,2,10%300K_7158,-65.6,7,15.03,32.32,4.617143
1,2,10%300K_7158,-65.62,7,15.03,32.58,4.654286
1,2,10%300K_7158,-65.64,7,15.02,33.01,4.715714
1,2,10%300K_7158,-65.66,7,15.03,33.4,4.771429
1,2,10%300K_7158,-65.68,7,15.01,33.94,4.848571
1,2,10%300K_7158,-65.7,7,15.02,34.41,4.915714
1,2,10%300K_7158,-65.72,7,15.03,35.04,5.005714
1,2,10%300K_7158,-65.74,7,15.03,35.61,5.087143
1,2,10%300K_7158,-65.76,7,15.02,36.24,5.177143
1,2,10%300K_7158,-65.78,7,15.02,36.87,5.267143
1,2,10%300K_7158,-65.8,7,15.02,37.59,5.37
1,2,10%300K_7158,-65.82,7,15.02,38.18,5.454286
1,2,10%300K_7158,-65.84,7,15.02,38.9,5.557143
1,2,10%300K_7158,-65.86,7,15.03,39.57,5.652857
1,2,10%300K_7158,-65.88,7,15.03,40.36,5.765714
1,2,10%300K_7158,-65.9,7,15.03,41.05,5.864286
1,2,10%300K_7158,-65.92,7,15.02,41.84,5.977143
1,2,10%300K_7158,-65.94,7,15.01,42.56,6.08
1,2,10%300K_7158,-65.96,7,15.03,43.37,6.195714
1,2,10%300K_7158,-65.98,7,15.03,44.08,6.297143
1,2,10%300K_7158,-66,7,15.03,44.93,6.418571
1,2,10%300K_7158,-66.02,7,15.02,45.65,6.521429
1,2,10%300K_7158,-66.04,7,15.03,46.51,6.644286
1,2,10%300K_7158,-66.06,7,15.03,47.28,6.754286
1,2,10%300K_7158,-66.08,7,15.01,48.23,6.89
1,2,10%300K_7158,-66.1,7,15.03,49.08,7.011429
1,2,10%300K_7158,-66.12,7,15.01,50.08,7.154286
1,2,10%300K_7158,-66.14,7,15.02,51,7.285714
1,2,10%300K_7158,-66.16,7,15.02,52.15,7.45
1,2,10%300K_7158,-66.18,7,15.01,53.1,7.585714
1,2,10%300K_7158,-66.2,7,15.02,54.33,7.761429
1,2,10%300K_7158,-66.22,7,15.03,55.41,7.915714
1,2,10%300K_7158,-66.24,7,15.02,56.79,8.112857
1,2,10%300K_7158,-66.26,7,15.02,58.04,8.291429
1,2,10%300K_7158,-66.28,7,15.03,59.59,8.512857
1,2,10%300K_7158,-66.3,7,15.02,61.1,8.728571
1,2,10%300K_7158,-66.32,7,15.02,62.95,8.992857
1,2,10%300K_7158,-66.34,7,15.02,64.67,9.238571
1,2,10%300K_7158,-66.36,7,15.03,66.88,9.554286
1,2,10%300K_7158,-66.38,7,15.03,69.03,9.861429
1,2,10%300K_7158,-66.4,7,15.02,71.73,10.247143
1,2,10%300K_7158,-66.42,7,35.05,79.4,11.342857
,,,,,,,
1,3,5%600K_3254,-65.42,15,15.02,35.1,2.34
1,3,5%600K_3254,-65.44,15,15.02,35.53,2.368667
1,3,5%600K_3254,-65.46,15,15.02,35.9,2.393333
1,3,5%600K_3254,-65.48,15,15.02,36.38,2.425333
1,3,5%600K_3254,-65.5,15,15.02,36.74,2.449333
1,3,5%600K_3254,-65.52,15,15.02,37.06,2.470667
1,3,5%600K_3254,-65.54,15,15.02,37.41,2.494
1,3,5%600K_3254,-65.56,15,15.02,37.9,2.526667
1,3,5%600K_3254,-65.58,15,15.03,38.39,2.559333
1,3,5%600K_3254,-65.6,15,15.02,38.98,2.598667
1,3,5%600K_3254,-65.62,15,15.01,39.53,2.635333
1,3,5%600K_3254,-65.64,15,15.02,40.12,2.674667
1,3,5%600K_3254,-65.66,15,15.02,40.63,2.708667
1,3,5%600K_3254,-65.68,15,15.02,41.27,2.751333
1,3,5%600K_3254,-65.7,15,15.03,41.81,2.787333
1,3,5%600K_3254,-65.72,15,15.01,42.46,2.830667
1,3,5%600K_3254,-65.74,15,15.02,43.04,2.869333
1,3,5%600K_3254,-65.76,15,15.02,43.74,2.916
1,3,5%600K_3254,-65.78,15,15.02,44.32,2.954667
1,3,5%600K_3254,-65.8,15,15.03,45.01,3.000667
1,3,5%600K_3254,-65.82,15,15.02,45.66,3.044
1,3,5%600K_3254,-65.84,15,15.02,46.46,3.097333
1,3,5%600K_3254,-65.86,15,15.01,47.06,3.137333
1,3,5%600K_3254,-65.88,15,15.02,47.84,3.189333
1,3,5%600K_3254,-65.9,15,15.02,48.57,3.238
1,3,5%600K_3254,-65.92,15,15.02,49.39,3.292667
1,3,5%600K_3254,-65.94,15,15.02,50.16,3.344
1,3,5%600K_3254,-65.96,15,15.03,51.03,3.402
1,3,5%600K_3254,-65.98,15,15.03,51.91,3.460667
1,3,5%600K_3254,-66,15,15.03,52.84,3.522667
1,3,5%600K_3254,-66.02,15,15.02,53.7,3.58
1,3,5%600K_3254,-66.04,15,15.01,54.71,3.647333
1,3,5%600K_3254,-66.06,15,15.03,55.67,3.711333
1,3,5%600K_3254,-66.08,15,15.02,56.8,3.786667
1,3,5%600K_3254,-66.1,15,15.02,57.76,3.850667
1,3,5%600K_3254,-66.12,15,15.02,58.96,3.930667
1,3,5%600K_3254,-66.14,15,15.03,60.06,4.004
1,3,5%600K_3254,-66.16,15,15.02,61.34,4.089333
1,3,5%600K_3254,-66.18,15,15.03,62.55,4.17
1,3,5%600K_3254,-66.2,15,15.03,63.99,4.266
1,3,5%600K_3254,-66.22,15,15.02,65.35,4.356667
1,3,5%600K_3254,-66.24,15,15.03,66.89,4.459333
1,3,5%600K_3254,-66.26,15,35.05,71.98,4.798667
,,,,,,,
1,4,6.5%600K_4109,-65.48,12,15.01,38.53,3.210833
1,4,6.5%600K_4109,-65.5,12,15.03,38.84,3.236667
1,4,6.5%600K_4109,-65.52,12,15.02,39.27,3.2725
1,4,6.5%600K_4109,-65.54,12,15.02,39.67,3.305833
1,4,6.5%600K_4109,-65.56,12,15.02,40.18,3.348333
1,4,6.5%600K_4109,-65.58,12,15.03,40.75,3.395833
1,4,6.5%600K_4109,-65.6,12,15.02,41.43,3.4525
1,4,6.5%600K_4109,-65.62,12,15.02,42.14,3.511667
1,4,6.5%600K_4109,-65.64,12,15.03,42.96,3.58
1,4,6.5%600K_4109,-65.66,12,15.04,43.73,3.644167
1,4,6.5%600K_4109,-65.68,12,15.02,44.5,3.708333
1,4,6.5%600K_4109,-65.7,12,15.02,45.22,3.768333
1,4,6.5%600K_4109,-65.72,12,15.02,46.09,3.840833
1,4,6.5%600K_4109,-65.74,12,15.01,46.81,3.900833
1,4,6.5%600K_4109,-65.76,12,15.02,47.66,3.971667
1,4,6.5%600K_4109,-65.78,12,15.02,48.33,4.0275
1,4,6.5%600K_4109,-65.8,12,15.02,49.17,4.0975
1,4,6.5%600K_4109,-65.82,12,15.03,49.92,4.16
1,4,6.5%600K_4109,-65.84,12,15.01,50.76,4.23
1,4,6.5%600K_4109,-65.86,12,15.03,51.56,4.296667
1,4,6.5%600K_4109,-65.88,12,15.03,52.42,4.368333
1,4,6.5%600K_4109,-65.9,12,15.03,53.26,4.438333
1,4,6.5%600K_4109,-65.92,12,15.02,54.17,4.514167
1,4,6.5%600K_4109,-65.94,12,15.02,55.03,4.585833
1,4,6.5%600K_4109,-65.96,12,15.02,56.03,4.669167
1,4,6.5%600K_4109,-65.98,12,15.02,56.85,4.7375
1,4,6.5%600K_4109,-66,12,15.02,57.87,4.8225
1,4,6.5%600K_4109,-66.02,12,15.02,58.7,4.891667
1,4,6.5%600K_4109,-66.04,12,15.02,59.76,4.98
1,4,6.5%600K_4109,-66.06,12,15.03,60.67,5.055833
1,4,6.5%600K_4109,-66.08,12,15.03,61.81,5.150833
1,4,6.5%600K_4109,-66.1,12,15.02,62.8,5.233333
1,4,6.5%600K_4109,-66.12,12,15.02,63.93,5.3275
1,4,6.5%600K_4109,-66.14,12,15.03,65.04,5.42
1,4,6.5%600K_4109,-66.16,12,15.02,66.26,5.521667
1,4,6.5%600K_4109,-66.18,12,15.02,67.45,5.620833
1,4,6.5%600K_4109,-66.2,12,15.02,68.8,5.733333
1,4,6.5%600K_4109,-66.22,12,15.03,70.04,5.836667
1,4,6.5%600K_4109,-66.24,12,15.03,71.69,5.974167
1,4,6.5%600K_4109,-66.26,12,15.01,73.14,6.095
1,4,6.5%600K_4109,-66.28,12,15.03,79.75,6.645833
1,5,10%600K_64250,-65.52,0.8,35.04,46.71,58.3875
1,5,10%600K_64250,-65.54,0.8,25.04,46.29,57.8625
1,5,10%600K_64250,-65.56,0.8,35.07,48.93,61.1625
1,5,10%600K_64250,-65.58,0.8,30.08,49.48,61.85
1,5,10%600K_64250,-65.6,0.8,35.04,50.96,63.7
1,5,10%600K_64250,-65.62,0.8,30.08,51.89,64.8625
1,5,10%600K_64250,-65.64,0.8,30.1,52.6,65.75
1,5,10%600K_64250,-65.66,0.8,30.08,54.19,67.7375
1,5,10%600K_64250,-65.68,0.8,30.1,55.03,68.7875
1,5,10%600K_64250,-65.7,0.8,30.09,56.2,70.25
1,5,10%600K_64250,-65.72,0.8,30.09,57.68,72.1
1,5,10%600K_64250,-65.74,0.8,30.09,58.16,72.7
1,5,10%600K_64250,-65.76,0.8,35.04,60.04,75.05
1,5,10%600K_64250,-65.78,0.8,30.09,60.38,75.475
1,5,10%600K_64250,-65.8,0.8,35.05,62.09,77.6125
1,5,10%600K_64250,-65.82,0.8,30.09,62.78,78.475
1,5,10%600K_64250,-65.84,0.8,35.04,64,80
1,5,10%600K_64250,-65.86,0.8,30.09,65.07,81.3375
1,5,10%600K_64250,-65.88,0.8,35.04,66,82.5
1,5,10%600K_64250,-65.9,0.8,35.03,67.47,84.3375
1,5,10%600K_64250,-65.92,0.8,35.04,68.35,85.4375
1,5,10%600K_64250,-65.94,0.8,35.05,69.85,87.3125
1,5,10%600K_64250,-65.96,0.8,35.05,70.76,88.45
1,5,10%600K_64250,-65.98,0.8,35.05,72.32,90.4
1,5,10%600K_64250,-66,0.8,35.05,73.36,91.7
1,5,10%600K_64250,-66.02,0.8,35.04,74.8,93.5
1,5,10%600K_64250,-66.04,0.8,35.04,75.93,94.9125
1,5,10%600K_64250,-66.06,0.8,35.06,77.36,96.7
1,5,10%600K_64250,-66.08,0.8,35.06,78.58,98.225
1,5,10%600K_64250,-66.1,0.8,35.04,80,100
1,5,10%600K_64250,-66.12,0.8,35.03,81.36,101.7
1,5,10%600K_64250,-66.14,0.8,35.05,82.88,103.6
1,5,10%600K_64250,-66.16,0.8,35.04,84.34,105.425
1,5,10%600K_64250,-66.18,0.8,35.07,85.98,107.475
1,5,10%600K_64250,-66.2,0.8,35.09,87.62,109.525
1,5,10%600K_64250,-66.22,0.8,35.01,89.51,111.8875
1,5,10%600K_64250,-66.24,0.8,35.06,91.37,114.2125
1,5,10%600K_64250,-66.26,0.8,35.03,93.51,116.8875
1,5,10%600K_64250,-66.28,0.8,35.05,95.76,119.7
1,5,10%600K_64250,-66.3,0.8,30.09,99.48,124.35
,,,,,,,
1,1,5%300K_577,-65.74,90,12.02,37.75,0.419444
1,1,5%300K_577,-65.76,90,12.01,38.47,0.427444
1,1,5%300K_577,-65.78,90,12.01,38.83,0.431444
1,1,5%300K_577,-65.8,90,12.01,39.3,0.436667
1,1,5%300K_577,-65.82,90,12.01,39.73,0.441444
1,1,5%300K_577,-65.84,90,12.02,40.25,0.447222
1,1,5%300K_577,-65.86,90,12.01,40.73,0.452556
1,1,5%300K_577,-65.88,90,12.01,41.29,0.458778
1,1,5%300K_577,-65.9,90,12.01,41.83,0.464778
1,1,5%300K_577,-65.92,90,12.01,42.43,0.471444
1,1,5%300K_577,-65.94,90,12.02,43,0.477778
1,1,5%300K_577,-65.96,90,12.02,43.67,0.485222
1,1,5%300K_577,-65.98,90,12.01,44.29,0.492111
1,1,5%300K_577,-66,90,12.02,44.96,0.499556
1,1,5%300K_577,-66.02,90,12.03,45.63,0.507
1,1,5%300K_577,-66.04,90,12.02,46.41,0.515667
1,1,5%300K_577,-66.06,90,12.03,47.12,0.523556
1,1,5%300K_577,-66.08,90,12.03,47.99,0.533222
1,1,5%300K_577,-66.1,90,12.01,48.76,0.541778
1,1,5%300K_577,-66.12,90,12.02,49.66,0.551778
1,1,5%300K_577,-66.14,90,12.02,50.53,0.561444
1,1,5%300K_577,-66.16,90,12.03,51.54,0.572667
1,1,5%300K_577,-66.18,90,12.02,52.47,0.583
1,1,5%300K_577,-66.2,90,12.02,53.62,0.595778
1,1,5%300K_577,-66.22,90,12.02,54.67,0.607444
1,1,5%300K_577,-66.24,90,12.03,55.96,0.621778
1,1,5%300K_577,-66.26,90,12.03,57.16,0.635111
1,1,5%300K_577,-66.28,90,12.02,58.65,0.651667
1,1,5%300K_577,-66.3,90,12.02,60.03,0.667
1,1,5%300K_577,-66.32,90,12.03,61.7,0.685556
1,1,5%300K_577,-66.34,90,12.02,63.27,0.703
1,1,5%300K_577,-66.36,90,12.02,65.24,0.724889
1,1,5%300K_577,-66.38,90,12.02,67.52,0.750222
1,1,5%300K_577,-66.4,90,12.02,70.93,0.788111
,,,,,,,
1,2,6.5%600K_4109,-65.56,12,12.03,41.12,3.426667
1,2,6.5%600K_4109,-65.58,12,12.01,41.31,3.4425
1,2,6.5%600K_4109,-65.6,12,12.02,41.76,3.48
1,2,6.5%600K_4109,-65.62,12,12.03,42.22,3.518333
1,2,6.5%600K_4109,-65.64,12,12.02,42.84,3.57
1,2,6.5%600K_4109,-65.66,12,12.02,43.43,3.619167
1,2,6.5%600K_4109,-65.68,12,12.02,44.17,3.680833
1,2,6.5%600K_4109,-65.7,12,12.01,44.77,3.730833
1,2,6.5%600K_4109,-65.72,12,12.01,45.47,3.789167
1,2,6.5%600K_4109,-65.74,12,12.02,46.13,3.844167
1,2,6.5%600K_4109,-65.76,12,12.01,46.84,3.903333
1,2,6.5%600K_4109,-65.78,12,12.01,47.54,3.961667
1,2,6.5%600K_4109,-65.8,12,12.02,48.28,4.023333
1,2,6.5%600K_4109,-65.82,12,12.02,48.98,4.081667
1,2,6.5%600K_4109,-65.84,12,12.02,49.81,4.150833
1,2,6.5%600K_4109,-65.86,12,12.02,50.58,4.215
1,2,6.5%600K_4109,-65.88,12,12.02,51.49,4.290833
1,2,6.5%600K_4109,-65.9,12,12.04,52.31,4.359167
1,2,6.5%600K_4109,-65.92,12,12.03,53.24,4.436667
1,2,6.5%600K_4109,-65.94,12,12.02,54.12,4.51
1,2,6.5%600K_4109,-65.96,12,12.01,55.15,4.595833
1,2,6.5%600K_4109,-65.98,12,12.03,56.16,4.68
1,2,6.5%600K_4109,-66,12,12.02,57.28,4.773333
1,2,6.5%600K_4109,-66.02,12,12.02,58.28,4.856667
1,2,6.5%600K_4109,-66.04,12,12.03,59.55,4.9625
1,2,6.5%600K_4109,-66.06,12,12.04,60.69,5.0575
1,2,6.5%600K_4109,-66.08,12,12.03,62.11,5.175833
1,2,6.5%600K_4109,-66.1,12,12.02,63.44,5.286667
1,2,6.5%600K_4109,-66.12,12,12.02,64.95,5.4125
1,2,6.5%600K_4109,-66.14,12,12.02,66.44,5.536667
1,2,6.5%600K_4109,-66.16,12,12.04,68.22,5.685
1,2,6.5%600K_4109,-66.18,12,12.02,69.95,5.829167
,,,,,,,
1,1,5%300K_577,-65.76,50,5.01,20.14,0.4028
1,1,5%300K_577,-65.76,50,10.06,20.15,0.403
1,1,5%300K_577,-65.76,50,15.02,20.15,0.403
1,1,5%300K_577,-65.76,70,5.01,26.52,0.378857
1,1,5%300K_577,-65.76,70,10.07,26.51,0.378714
1,1,5%300K_577,-65.76,70,15.02,26.5,0.378571
1,1,5%300K_577,-65.76,90,5.01,32.32,0.359111
1,1,5%300K_577,-65.76,90,10.07,32.29,0.358778
1,1,5%300K_577,-65.76,90,15.03,32.31,0.359
1,1,5%300K_577,-65.76,110,5.01,37.67,0.342455
1,1,5%300K_577,-65.76,110,10.07,37.67,0.342455
1,1,5%300K_577,-65.76,110,15.03,37.65,0.342273
1,1,5%300K_577,-65.78,50,5.01,20.24,0.4048
1,1,5%300K_577,-65.78,50,10.07,20.26,0.4052
1,1,5%300K_577,-65.78,50,15.02,20.25,0.405
1,1,5%300K_577,-65.78,70,5.01,26.69,0.381286
1,1,5%300K_577,-65.78,70,10.07,26.69,0.381286
1,1,5%300K_577,-65.78,70,15.02,26.67,0.381
1,1,5%300K_577,-65.78,90,5.01,32.51,0.361222
1,1,5%300K_577,-65.78,90,10.06,32.49,0.361
1,1,5%300K_577,-65.78,90,15.02,32.49,0.361
1,1,5%300K_577,-65.78,110,5.01,37.92,0.344727
1,1,5%300K_577,-65.78,110,10.07,37.93,0.344818
1,1,5%300K_577,-65.78,110,15.02,37.93,0.344818
1,1,5%300K_577,-65.8,50,5.02,20.47,0.4094
1,1,5%300K_577,-65.8,50,10.07,20.49,0.4098
1,1,5%300K_577,-65.8,50,15.02,20.48,0.4096
1,1,5%300K_577,-65.8,70,5.01,27,0.385714
1,1,5%300K_577,-65.8,70,10.07,26.98,0.385429
1,1,5%300K_577,-65.8,70,15.03,26.98,0.385429
1,1,5%300K_577,-65.8,90,5.01,32.91,0.365667
1,1,5%300K_577,-65.8,90,10.07,32.9,0.365556
1,1,5%300K_577,-65.8,90,15.03,32.91,0.365667
1,1,5%300K_577,-65.8,110,5.01,38.41,0.349182
1,1,5%300K_577,-65.8,110,10.07,38.42,0.349273
1,1,5%300K_577,-65.8,110,15.02,38.39,0.349
1,1,5%300K_577,-65.82,50,5.01,20.65,0.413
1,1,5%300K_577,-65.82,50,10.06,20.67,0.4134
1,1,5%300K_577,-65.82,50,15.02,20.67,0.4134
1,1,5%300K_577,-65.82,70,5.02,27.21,0.388714
1,1,5%300K_577,-65.82,70,10.08,27.21,0.388714
1,1,5%300K_577,-65.82,70,15.03,27.2,0.388571
1,1,5%300K_577,-65.82,90,5.01,33.18,0.368667
1,1,5%300K_577,-65.82,90,10.06,33.17,0.368556
1,1,5%300K_577,-65.82,90,15.02,33.17,0.368556
1,1,5%300K_577,-65.82,110,5.01,38.74,0.352182
1,1,5%300K_577,-65.82,110,10.06,38.75,0.352273
1,1,5%300K_577,-65.82,110,15.02,38.74,0.352182
1,1,5%300K_577,-65.84,50,5.01,20.94,0.4188
1,1,5%300K_577,-65.84,50,10.07,20.95,0.419
1,1,5%300K_577,-65.84,50,15.02,20.95,0.419
1,1,5%300K_577,-65.84,70,5.01,27.59,0.394143
1,1,5%300K_577,-65.84,70,10.07,27.58,0.394
1,1,5%300K_577,-65.84,70,15.02,27.59,0.394143
1,1,5%300K_577,-65.84,90,5.01,33.65,0.373889
1,1,5%300K_577,-65.84,90,10.06,33.64,0.373778
1,1,5%300K_577,-65.84,90,15.02,33.64,0.373778
1,1,5%300K_577,-65.84,110,5.01,39.27,0.357
1,1,5%300K_577,-65.84,110,10.06,39.27,0.357
1,1,5%300K_577,-65.84,110,15.02,39.27,0.357
1,1,5%300K_577,-65.86,50,5.01,21.24,0.4248
1,1,5%300K_577,-65.86,50,10.07,21.24,0.4248
1,1,5%300K_577,-65.86,50,15.02,21.24,0.4248
1,1,5%300K_577,-65.86,70,5.01,27.94,0.399143
1,1,5%300K_577,-65.86,70,10.06,27.94,0.399143
1,1,5%300K_577,-65.86,70,15.02,27.94,0.399143
1,1,5%300K_577,-65.86,90,5.01,34.07,0.378556
1,1,5%300K_577,-65.86,90,10.07,34.06,0.378444
1,1,5%300K_577,-65.86,90,15.03,34.07,0.378556
1,1,5%300K_577,-65.86,110,5.01,39.78,0.361636
1,1,5%300K_577,-65.86,110,10.07,39.78,0.361636
1,1,5%300K_577,-65.86,110,15.03,39.78,0.361636
1,1,5%300K_577,-65.88,50,5.01,21.58,0.4316
1,1,5%300K_577,-65.88,50,10.07,21.59,0.4318
1,1,5%300K_577,-65.88,50,15.02,21.57,0.4314
1,1,5%300K_577,-65.88,70,5.02,28.35,0.405
1,1,5%300K_577,-65.88,70,10.08,28.36,0.405143
1,1,5%300K_577,-65.88,70,15.03,28.36,0.405143
1,1,5%300K_577,-65.88,90,5.01,34.59,0.384333
1,1,5%300K_577,-65.88,90,10.07,34.6,0.384444
1,1,5%300K_577,-65.88,90,15.02,34.59,0.384333
1,1,5%300K_577,-65.88,110,5.01,40.34,0.366727
1,1,5%300K_577,-65.88,110,10.07,40.34,0.366727
1,1,5%300K_577,-65.88,110,15.03,40.34,0.366727
1,1,5%300K_577,-65.9,50,5.01,21.88,0.4376
1,1,5%300K_577,-65.9,50,10.07,21.88,0.4376
1,1,5%300K_577,-65.9,50,15.03,21.87,0.4374
1,1,5%300K_577,-65.9,70,5.01,28.7,0.41
1,1,5%300K_577,-65.9,70,10.06,28.72,0.410286
1,1,5%300K_577,-65.9,70,15.02,28.72,0.410286
1,1,5%300K_577,-65.9,90,5.01,35.04,0.389333
1,1,5%300K_577,-65.9,90,10.07,35.05,0.389444
1,1,5%300K_577,-65.9,90,15.02,35.03,0.389222
1,1,5%300K_577,-65.9,110,5.01,40.89,0.371727
1,1,5%300K_577,-65.9,110,10.06,40.88,0.371636
1,1,5%300K_577,-65.9,110,15.02,40.87,0.371545
1,1,5%300K_577,-65.92,50,5.02,22.25,0.445
1,1,5%300K_577,-65.92,50,10.07,22.24,0.4448
1,1,5%300K_577,-65.92,50,15.03,22.23,0.4446
1,1,5%300K_577,-65.92,70,5.01,29.16,0.416571
1,1,5%300K_577,-65.92,70,10.06,29.17,0.416714
1,1,5%300K_577,-65.92,70,15.02,29.18,0.416857
1,1,5%300K_577,-65.92,90,5.01,35.57,0.395222
1,1,5%300K_577,-65.92,90,10.07,35.59,0.395444
1,1,5%300K_577,-65.92,90,15.02,35.58,0.395333
1,1,5%300K_577,-65.92,110,5.01,41.5,0.377273
1,1,5%300K_577,-65.92,110,10.06,41.51,0.377364
1,1,5%300K_577,-65.92,110,15.02,41.5,0.377273
1,1,5%300K_577,-65.94,50,5.01,22.58,0.4516
1,1,5%300K_577,-65.94,50,10.07,22.58,0.4516
1,1,5%300K_577,-65.94,50,15.02,22.56,0.4512
1,1,5%300K_577,-65.94,70,5.01,29.57,0.422429
1,1,5%300K_577,-65.94,70,10.07,29.58,0.422571
1,1,5%300K_577,-65.94,70,15.02,29.61,0.423
1,1,5%300K_577,-65.94,90,5.01,36.05,0.400556
1,1,5%300K_577,-65.94,90,10.06,36.07,0.400778
1,1,5%300K_577,-65.94,90,15.03,36.05,0.400556
1,1,5%300K_577,-65.94,110,5.01,42.07,0.382455
1,1,5%300K_577,-65.94,110,10.07,42.06,0.382364
1,1,5%300K_577,-65.94,110,15.02,42.06,0.382364
1,1,5%300K_577,-65.96,50,5.01,22.95,0.459
1,1,5%300K_577,-65.96,50,10.07,22.95,0.459
1,1,5%300K_577,-65.96,50,15.03,22.94,0.4588
1,1,5%300K_577,-65.96,70,5.01,30.03,0.429
1,1,5%300K_577,-65.96,70,10.06,30.04,0.429143
1,1,5%300K_577,-65.96,70,15.02,30.05,0.429286
1,1,5%300K_577,-65.96,90,5.01,36.61,0.406778
1,1,5%300K_577,-65.96,90,10.06,36.63,0.407
1,1,5%300K_577,-65.96,90,15.02,36.62,0.406889
1,1,5%300K_577,-65.96,110,5.01,42.72,0.388364
1,1,5%300K_577,-65.96,110,10.06,42.71,0.388273
1,1,5%300K_577,-65.96,110,15.02,42.71,0.388273
1,1,5%300K_577,-65.98,50,5.01,23.29,0.4658
1,1,5%300K_577,-65.98,50,10.07,23.29,0.4658
1,1,5%300K_577,-65.98,50,15.02,23.29,0.4658
1,1,5%300K_577,-65.98,70,5.01,30.48,0.435429
1,1,5%300K_577,-65.98,70,10.06,30.49,0.435571
1,1,5%300K_577,-65.98,70,15.02,30.5,0.435714
1,1,5%300K_577,-65.98,90,5.01,37.17,0.413
1,1,5%300K_577,-65.98,90,10.07,37.18,0.413111
1,1,5%300K_577,-65.98,90,15.02,37.17,0.413
1,1,5%300K_577,-65.98,110,5.01,43.32,0.393818
1,1,5%300K_577,-65.98,110,10.07,43.31,0.393727
1,1,5%300K_577,-65.98,110,15.02,43.29,0.393545
1,1,5%300K_577,-66,50,5.01,23.71,0.4742
1,1,5%300K_577,-66,50,10.06,23.69,0.4738
1,1,5%300K_577,-66,50,15.02,23.69,0.4738
1,1,5%300K_577,-66,70,5.02,30.98,0.442571
1,1,5%300K_577,-66,70,10.07,30.99,0.442714
1,1,5%300K_577,-66,70,15.03,31,0.442857
1,1,5%300K_577,-66,90,5.01,37.73,0.419222
1,1,5%300K_577,-66,90,10.06,37.75,0.419444
1,1,5%300K_577,-66,90,15.02,37.74,0.419333
1,1,5%300K_577,-66,110,5.01,43.97,0.399727
1,1,5%300K_577,-66,110,10.07,43.95,0.399545
1,1,5%300K_577,-66,110,15.02,43.95,0.399545
1,1,5%300K_577,-66.02,50,5.01,24.06,0.4812
1,1,5%300K_577,-66.02,50,10.06,24.05,0.481
1,1,5%300K_577,-66.02,50,15.02,24.04,0.4808
1,1,5%300K_577,-66.02,70,5.01,31.44,0.449143
1,1,5%300K_577,-66.02,70,10.07,31.45,0.449286
1,1,5%300K_577,-66.02,70,15.03,31.46,0.449429
1,1,5%300K_577,-66.02,90,5.01,38.26,0.425111
1,1,5%300K_577,-66.02,90,10.07,38.28,0.425333
1,1,5%300K_577,-66.02,90,15.02,38.26,0.425111
1,1,5%300K_577,-66.02,110,5.01,44.57,0.405182
1,1,5%300K_577,-66.02,110,10.06,44.57,0.405182
1,1,5%300K_577,-66.02,110,15.02,44.57,0.405182
1,1,5%300K_577,-66.04,50,5.01,24.46,0.4892
1,1,5%300K_577,-66.04,50,10.07,24.46,0.4892
1,1,5%300K_577,-66.04,50,15.03,24.46,0.4892
1,1,5%300K_577,-66.04,70,5.02,31.98,0.456857
1,1,5%300K_577,-66.04,70,10.07,31.98,0.456857
1,1,5%300K_577,-66.04,70,15.03,31.99,0.457
1,1,5%300K_577,-66.04,90,5.01,38.91,0.432333
1,1,5%300K_577,-66.04,90,10.08,38.92,0.432444
1,1,5%300K_577,-66.04,90,15.04,38.91,0.432333
1,1,5%300K_577,-66.04,110,5.01,45.3,0.411818
1,1,5%300K_577,-66.04,110,10.07,45.3,0.411818
1,1,5%300K_577,-66.04,110,15.02,45.31,0.411909
1,1,5%300K_577,-66.06,50,5.01,24.87,0.4974
1,1,5%300K_577,-66.06,50,10.07,24.86,0.4972
1,1,5%300K_577,-66.06,50,15.02,24.87,0.4974
1,1,5%300K_577,-66.06,70,5.01,32.49,0.464143
1,1,5%300K_577,-66.06,70,10.06,32.49,0.464143
1,1,5%300K_577,-66.06,70,15.02,32.51,0.464429
1,1,5%300K_577,-66.06,90,5.01,39.52,0.439111
1,1,5%300K_577,-66.06,90,10.06,39.52,0.439111
1,1,5%300K_577,-66.06,90,15.02,39.51,0.439
1,1,5%300K_577,-66.06,110,5.01,45.95,0.417727
1,1,5%300K_577,-66.06,110,10.06,45.95,0.417727
1,1,5%300K_577,-66.06,110,15.02,45.96,0.417818
1,1,5%300K_577,-66.08,50,5.01,25.3,0.506
1,1,5%300K_577,-66.08,50,10.07,25.3,0.506
1,1,5%300K_577,-66.08,50,15.03,25.3,0.506
1,1,5%300K_577,-66.08,70,5.01,33.08,0.472571
1,1,5%300K_577,-66.08,70,10.07,33.07,0.472429
1,1,5%300K_577,-66.08,70,15.03,33.09,0.472714
1,1,5%300K_577,-66.08,90,5.01,40.2,0.446667
1,1,5%300K_577,-66.08,90,10.08,40.2,0.446667
1,1,5%300K_577,-66.08,90,15.03,40.19,0.446556
1,1,5%300K_577,-66.08,110,5.01,46.75,0.425
1,1,5%300K_577,-66.08,110,10.07,46.74,0.424909
1,1,5%300K_577,-66.08,110,15.03,46.75,0.425
1,1,5%300K_577,-66.1,50,5.01,25.72,0.5144
1,1,5%300K_577,-66.1,50,10.07,25.72,0.5144
1,1,5%300K_577,-66.1,50,15.03,25.71,0.5142
1,1,5%300K_577,-66.1,70,5.01,33.6,0.48
1,1,5%300K_577,-66.1,70,10.06,33.6,0.48
1,1,5%300K_577,-66.1,70,15.02,33.6,0.48
1,1,5%300K_577,-66.1,90,5.01,40.77,0.453
1,1,5%300K_577,-66.1,90,10.06,40.78,0.453111
1,1,5%300K_577,-66.1,90,15.02,40.78,0.453111
1,1,5%300K_577,-66.1,110,5.01,47.42,0.431091
1,1,5%300K_577,-66.1,110,10.06,47.42,0.431091
1,1,5%300K_577,-66.1,110,15.02,47.43,0.431182
1,1,5%300K_577,-66.12,50,5.01,26.21,0.5242
1,1,5%300K_577,-66.12,50,10.07,26.2,0.524
1,1,5%300K_577,-66.12,50,15.02,26.2,0.524
1,1,5%300K_577,-66.12,70,5.01,34.2,0.488571
1,1,5%300K_577,-66.12,70,10.06,34.21,0.488714
1,1,5%300K_577,-66.12,70,15.02,34.21,0.488714
1,1,5%300K_577,-66.12,90,5.01,41.5,0.461111
1,1,5%300K_577,-66.12,90,10.06,41.5,0.461111
1,1,5%300K_577,-66.12,90,15.02,41.5,0.461111
1,1,5%300K_577,-66.12,110,5.01,48.24,0.438545
1,1,5%300K_577,-66.12,110,10.07,48.24,0.438545
1,1,5%300K_577,-66.12,110,15.02,48.25,0.438636
1,1,5%300K_577,-66.14,50,5.02,26.65,0.533
1,1,5%300K_577,-66.14,50,10.08,26.65,0.533
1,1,5%300K_577,-66.14,50,15.04,26.65,0.533
1,1,5%300K_577,-66.14,70,5.01,34.78,0.496857
1,1,5%300K_577,-66.14,70,10.07,34.78,0.496857
1,1,5%300K_577,-66.14,70,15.03,34.78,0.496857
1,1,5%300K_577,-66.14,90,5.01,42.16,0.468444
1,1,5%300K_577,-66.14,90,10.07,42.16,0.468444
1,1,5%300K_577,-66.14,90,15.03,42.17,0.468556
1,1,5%300K_577,-66.14,110,5.01,48.99,0.445364
1,1,5%300K_577,-66.14,110,10.07,48.99,0.445364
1,1,5%300K_577,-66.14,110,15.02,49,0.445455
1,1,5%300K_577,-66.16,50,5.01,27.16,0.5432
1,1,5%300K_577,-66.16,50,10.07,27.16,0.5432
1,1,5%300K_577,-66.16,50,15.03,27.16,0.5432
1,1,5%300K_577,-66.16,70,5.01,35.46,0.506571
1,1,5%300K_577,-66.16,70,10.07,35.46,0.506571
1,1,5%300K_577,-66.16,70,15.03,35.46,0.506571
1,1,5%300K_577,-66.16,90,5.01,42.94,0.477111
1,1,5%300K_577,-66.16,90,10.07,42.94,0.477111
1,1,5%300K_577,-66.16,90,15.02,42.94,0.477111
1,1,5%300K_577,-66.16,110,5.01,49.87,0.453364
1,1,5%300K_577,-66.16,110,10.07,49.88,0.453455
1,1,5%300K_577,-66.16,110,15.03,49.88,0.453455
1,1,5%300K_577,-66.18,50,5.01,27.64,0.5528
1,1,5%300K_577,-66.18,50,10.07,27.64,0.5528
1,1,5%300K_577,-66.18,50,15.03,27.65,0.553
1,1,5%300K_577,-66.18,70,5.01,36.05,0.515
1,1,5%300K_577,-66.18,70,10.07,36.05,0.515
1,1,5%300K_577,-66.18,70,15.02,36.05,0.515
1,1,5%300K_577,-66.18,90,5.01,43.66,0.485111
1,1,5%300K_577,-66.18,90,10.07,43.66,0.485111
1,1,5%300K_577,-66.18,90,15.02,43.66,0.485111
1,1,5%300K_577,-66.18,110,5.02,50.69,0.460818
1,1,5%300K_577,-66.18,110,10.07,50.7,0.460909
1,1,5%300K_577,-66.18,110,15.03,50.71,0.461
1,1,5%300K_577,-66.2,50,5.02,28.22,0.5644
1,1,5%300K_577,-66.2,50,10.07,28.23,0.5646
1,1,5%300K_577,-66.2,50,15.03,28.24,0.5648
1,1,5%300K_577,-66.2,70,5.01,36.8,0.525714
1,1,5%300K_577,-66.2,70,10.07,36.8,0.525714
1,1,5%300K_577,-66.2,70,15.02,36.8,0.525714
1,1,5%300K_577,-66.2,90,5.01,44.49,0.494333
1,1,5%300K_577,-66.2,90,10.07,44.5,0.494444
1,1,5%300K_577,-66.2,90,15.02,44.5,0.494444
1,1,5%300K_577,-66.2,110,5.02,51.64,0.469455
1,1,5%300K_577,-66.2,110,10.07,51.64,0.469455
1,1,5%300K_577,-66.2,110,15.03,51.64,0.469455
1,1,5%300K_577,-66.22,50,5.01,28.75,0.575
1,1,5%300K_577,-66.22,50,10.06,28.76,0.5752
1,1,5%300K_577,-66.22,50,15.02,28.75,0.575
1,1,5%300K_577,-66.22,70,5.01,37.45,0.535
1,1,5%300K_577,-66.22,70,10.07,37.45,0.535
1,1,5%300K_577,-66.22,70,15.02,37.43,0.534714
1,1,5%300K_577,-66.22,90,5.02,45.26,0.502889
1,1,5%300K_577,-66.22,90,10.08,45.27,0.503
1,1,5%300K_577,-66.22,90,15.04,45.27,0.503
1,1,5%300K_577,-66.22,110,5.01,52.53,0.477545
1,1,5%300K_577,-66.22,110,10.07,52.53,0.477545
1,1,5%300K_577,-66.22,110,15.02,52.53,0.477545
1,1,5%300K_577,-66.24,50,5.01,29.38,0.5876
1,1,5%300K_577,-66.24,50,10.08,29.38,0.5876
1,1,5%300K_577,-66.24,50,15.03,29.39,0.5878
1,1,5%300K_577,-66.24,70,5.01,38.24,0.546286
1,1,5%300K_577,-66.24,70,10.09,38.24,0.546286
1,1,5%300K_577,-66.24,70,15.04,38.24,0.546286
1,1,5%300K_577,-66.24,90,5.01,46.19,0.513222
1,1,5%300K_577,-66.24,90,10.07,46.2,0.513333
1,1,5%300K_577,-66.24,90,15.06,46.21,0.513444
1,1,5%300K_577,-66.24,110,5.02,53.6,0.487273
1,1,5%300K_577,-66.24,110,10.07,53.59,0.487182
1,1,5%300K_577,-66.24,110,15.03,53.59,0.487182
1,1,5%300K_577,-66.26,50,5.01,29.99,0.5998
1,1,5%300K_577,-66.26,50,10.09,30,0.6
1,1,5%300K_577,-66.26,50,15.04,30.01,0.6002
1,1,5%300K_577,-66.26,70,5.01,38.94,0.556286
1,1,5%300K_577,-66.26,70,10.1,38.96,0.556571
1,1,5%300K_577,-66.26,70,15.05,38.94,0.556286
1,1,5%300K_577,-66.26,90,5.01,47.06,0.522889
1,1,5%300K_577,-66.26,90,10.06,47.06,0.522889
1,1,5%300K_577,-66.26,90,15.02,47.07,0.523
1,1,5%300K_577,-66.26,110,5.01,54.56,0.496
1,1,5%300K_577,-66.26,110,10.07,54.54,0.495818
1,1,5%300K_577,-66.26,110,15.04,54.57,0.496091
1,1,5%300K_577,-66.28,50,5.01,30.71,0.6142
1,1,5%300K_577,-66.28,50,10.07,30.72,0.6144
1,1,5%300K_577,-66.28,50,15.02,30.72,0.6144
1,1,5%300K_577,-66.28,70,5.01,39.83,0.569
1,1,5%300K_577,-66.28,70,10.07,39.84,0.569143
1,1,5%300K_577,-66.28,70,15.02,39.85,0.569286
1,1,5%300K_577,-66.28,90,5.01,48.12,0.534667
1,1,5%300K_577,-66.28,90,10.06,48.12,0.534667
1,1,5%300K_577,-66.28,90,15.02,48.13,0.534778
1,1,5%300K_577,-66.28,110,5.01,55.74,0.506727
1,1,5%300K_577,-66.28,110,10.07,55.74,0.506727
1,1,5%300K_577,-66.28,110,15.03,55.74,0.506727
1,1,5%300K_577,-66.3,50,5.01,31.37,0.6274
1,1,5%300K_577,-66.3,50,10.08,31.37,0.6274
1,1,5%300K_577,-66.3,50,15.04,31.36,0.6272
1,1,5%300K_577,-66.3,70,5.01,40.61,0.580143
1,1,5%300K_577,-66.3,70,10.08,40.62,0.580286
1,1,5%300K_577,-66.3,70,15.04,40.63,0.580429
1,1,5%300K_577,-66.3,90,5.01,49.06,0.545111
1,1,5%300K_577,-66.3,90,10.06,49.06,0.545111
1,1,5%300K_577,-66.3,90,15.02,49.07,0.545222
1,1,5%300K_577,-66.3,110,5.01,56.79,0.516273
1,1,5%300K_577,-66.3,110,10.07,56.79,0.516273
1,1,5%300K_577,-66.3,110,15.02,56.8,0.516364
1,1,5%300K_577,-66.32,50,5.01,32.14,0.6428
1,1,5%300K_577,-66.32,50,10.07,32.14,0.6428
1,1,5%300K_577,-66.32,50,15.02,32.14,0.6428
1,1,5%300K_577,-66.32,70,5.01,41.58,0.594
1,1,5%300K_577,-66.32,70,10,41.6,0.594286
1,1,5%300K_577,-66.32,70,15.06,41.6,0.594286
1,1,5%300K_577,-66.32,90,5.01,50.18,0.557556
1,1,5%300K_577,-66.32,90,10.07,50.18,0.557556
1,1,5%300K_577,-66.32,90,15.02,50.2,0.557778
1,1,5%300K_577,-66.32,110,5.04,58.05,0.527727
1,1,5%300K_577,-66.32,110,10.03,58.07,0.527909
1,1,5%300K_577,-66.32,110,15.09,58.08,0.528
1,1,5%300K_577,-66.34,50,5.03,32.89,0.6578
1,1,5%300K_577,-66.34,50,10.08,32.88,0.6576
1,1,5%300K_577,-66.34,50,15.04,32.89,0.6578
1,1,5%300K_577,-66.34,70,5.03,42.5,0.607143
1,1,5%300K_577,-66.34,70,10.08,42.52,0.607429
1,1,5%300K_577,-66.34,70,15.04,42.53,0.607571
1,1,5%300K_577,-66.34,90,5.01,51.26,0.569556
1,1,5%300K_577,-66.34,90,10.07,51.26,0.569556
1,1,5%300K_577,-66.34,90,15.06,51.27,0.569667
1,1,5%300K_577,-66.34,110,5.01,59.24,0.538545
1,1,5%300K_577,-66.34,110,10.07,59.26,0.538727
1,1,5%300K_577,-66.34,110,15.03,59.26,0.538727
1,1,5%300K_577,-66.36,50,5.01,33.75,0.675
1,1,5%300K_577,-66.36,50,10.08,33.76,0.6752
1,1,5%300K_577,-66.36,50,15.03,33.76,0.6752
1,1,5%300K_577,-66.36,70,5.02,43.61,0.623
1,1,5%300K_577,-66.36,70,10,43.62,0.623143
1,1,5%300K_577,-66.36,70,15.06,43.62,0.623143
1,1,5%300K_577,-66.36,90,5.01,52.55,0.583889
1,1,5%300K_577,-66.36,90,10.01,52.55,0.583889
1,1,5%300K_577,-66.36,90,15.01,52.56,0.584
1,1,5%300K_577,-66.36,110,5.01,60.69,0.551727
1,1,5%300K_577,-66.36,110,10.07,60.69,0.551727
1,1,5%300K_577,-66.36,110,15.06,60.7,0.551818
1,1,5%300K_577,-66.38,50,5.01,34.59,0.6918
1,1,5%300K_577,-66.38,50,10.08,34.58,0.6916
1,1,5%300K_577,-66.38,50,15.05,34.59,0.6918
1,1,5%300K_577,-66.38,70,5.05,44.67,0.638143
1,1,5%300K_577,-66.38,70,10.01,44.67,0.638143
1,1,5%300K_577,-66.38,70,15.07,44.69,0.638429
1,1,5%300K_577,-66.38,90,5.01,53.74,0.597111
1,1,5%300K_577,-66.38,90,10.06,53.78,0.597556
1,1,5%300K_577,-66.38,90,15.02,53.76,0.597333
1,1,5%300K_577,-66.38,110,5.02,62.09,0.564455
1,1,5%300K_577,-66.38,110,10.08,62.09,0.564455
1,1,5%300K_577,-66.38,110,15.03,62.09,0.564455
1,1,5%300K_577,-66.4,50,5.01,35.57,0.7114
1,1,5%300K_577,-66.4,50,10.07,35.59,0.7118
1,1,5%300K_577,-66.4,50,15.03,35.6,0.712
1,1,5%300K_577,-66.4,70,5.01,45.92,0.656
1,1,5%300K_577,-66.4,70,10.07,45.91,0.655857
1,1,5%300K_577,-66.4,70,15.02,45.91,0.655857
1,1,5%300K_577,-66.4,90,5.05,55.17,0.613
1,1,5%300K_577,-66.4,90,10.03,55.22,0.613556
1,1,5%300K_577,-66.4,90,15.09,55.19,0.613222
1,1,5%300K_577,-66.4,110,5.01,63.7,0.579091
1,1,5%300K_577,-66.4,110,10,63.69,0.579
1,1,5%300K_577,-66.4,110,15.06,63.71,0.579182
1,1,5%300K_577,-66.42,50,5.01,36.55,0.731
1,1,5%300K_577,-66.42,50,10.1,36.58,0.7316
1,1,5%300K_577,-66.42,50,15.06,36.59,0.7318
1,1,5%300K_577,-66.42,70,5.01,47.13,0.673286
1,1,5%300K_577,-66.42,70,10.06,47.13,0.673286
1,1,5%300K_577,-66.42,70,15.02,47.12,0.673143
1,1,5%300K_577,-66.42,90,5.04,56.59,0.628778
1,1,5%300K_577,-66.42,90,10.1,56.59,0.628778
1,1,5%300K_577,-66.42,90,15.05,56.62,0.629111
1,1,5%300K_577,-66.42,110,5.01,65.27,0.593364
1,1,5%300K_577,-66.42,110,10.07,65.27,0.593364
1,1,5%300K_577,-66.42,110,15.03,65.3,0.593636
1,1,5%300K_577,-66.44,50,5.02,37.82,0.7564
1,1,5%300K_577,-66.44,50,10.07,37.84,0.7568
1,1,5%300K_577,-66.44,50,15.03,37.84,0.7568
1,1,5%300K_577,-66.44,70,5.01,48.66,0.695143
