Repository: AC-Formulations-SDL5/Automated_Viscometry

# Automated Viscometry Platform V3

## Digital Viscometry for Self-Driving Laboratories
  <strong>Acceleration Consortium - Formulation | Self-Driving Lab #5</strong><br>

<em>Redefining viscosity measurement through data-driven automation</em>
---

## 🔬 **Project Abstract**

Self-driving laboratories demand physical characterization methods that generate rich, machine-readable datasets through automated workflows, yet classical rheological measurements remain constrained by geometric precision requirements incompatible with robotic execution.

File: Rheology_Newtonian_Non_Newtonian_Material/hy500.csv
row,cell,Cell_Label,Z_Height_mm,RPM,Elapsed_Time_s,Torque_%,Rotational_Drag
2,7,HY500,-65.82,0.1,165.03,76.13,761.3
2,7,HY500,-65.82,0.2,45.07,89.95,449.75
2,7,HY500,-65.82,0.3,45.02,98.55,328.5
2,7,HY500,-65.84,0.1,45.03,82.76,827.6
2,7,HY500,-65.84,0.2,45.05,93.6,468
2,7,HY500,-65.86,0.1,45.04,88.5,885
2,7,HY500,-65.86,0.2,45.01,98.97,494.85
2,7,HY500,-65.88,0.1,45.03,89.44,894.4
2,7,HY500,-65.88,0.2,165.07,99.87,499.35
2,7,HY500,-65.9,0.1,45.02,90.55,905.5
2,7,HY500,-65.92,0.1,45.04,92.68,926.8
2,7,HY500,-65.94,0.1,45.01,94.29,942.9
2,7,HY500,-65.96,0.1,45.01,95.72,957.2
2,7,HY500,-65.98,0.1,45.02,96.15,961.5
2,7,HY500,-66,0.1,45.01,97.15,971.5
2,7,HY500,-66.02,0.1,45.01,97.39,973.9
2,7,HY500,-66.04,0.1,45.09,98.15,981.5
2,7,HY500,-66.06,0.1,45.09,98.67,986.7
2,7,HY500,-66.08,0.1,45.03,99.7,997
2,7,HY500,-66.1,0.1,30.06,99.8,998
2,7,HY500,-66.12,0.1,15.06,99.49,994.9

File: Rheology_Newtonian_Non_Newtonian_Material/rheology_pipeline_summary.csv
sample,label,true_mu_cP,n_rpms,regime,n_idx,mu_app_cP,R2_drag_mean,R2_powerlaw,Cell_Label
silicone,l100000_sig_a124800,124800.0,1,Newtonian,1.0,93063.23515544795,0.9236294641396205,,l100000_sig_a124800
silicone,l10000_sl_a11860,11860.0,1,Newtonian,1.0,18301.84369908703,0.3831515175667627,,l10000_sl_a11860
silicone,l1000_b_a1000,1000.0,1,Newtonian,1.0,8106.111077411958,0.9957484342058209,,l1000_b_a1000
silicone,l1000_sl_a1154,1154.0,1,Newtonian,1.0,8150.7269454485495,0.9944860973425299,,l1000_sl_a1154
silicone,l10_sdl_a9.194,9194.0,1,Newtonian,1.0,20904.362072299,0.9897632172910428,,l10_sdl_a9.194
silicone,l10_sil_a11.86,11860.0,1,Newtonian,1.0,21764.06870904544,0.9857024130425281,,l10_sil_a11.86
silicone,l12.5_b_a14.57,14570.0,1,Newtonian,1.0,27529.567117086302,0.9914309526544643,,l12.5_b_a14.57
silicone,l12500_b_14590,14590.0,1,Newtonian,1.0,27104.664965927597,0.9943725838811621,,l12500_b_14590
silicone,l15000_sdl_a19000,19000.0,1,Newtonian,1.0,31670.860875849365,0.9923494070492118,,l15000_sdl_a19000
silicone,l15_sdl_a19,19.0,1,Newtonian,1.0,30872.73372978187,0.9887595806088493,,l15_sdl_a19
silicone,l1_b,,1,Newtonian,1.0,8315.76368991309,0.9958994460188856,,l1_b
silicone,l1_sil_a1.154,1154.0,1,Newtonian,1.0,8022.3057882878575,0.996789372308548,,l1_sil_a1.154
silicone,l2000_sdl_a3347,3347.0,1,Newtonian,1.0,12281.340968445855,0.9901574983801728,,l2000_sdl_a3347
silicone,l20_sdl_a24.38,24380.0,1,Newtonian,1.0,34309.4955450991,0.9944509631141664,,l20_sdl_a24.38
silicone,l25000_sdl_a22730,22730.0,1,Newtonian,1.0,35892.996436936366,0.9876318451437127,,l25000_sdl_a22730
silicone,l30000_b_a31870,31870.0,1,Newtonian,1.0,39772.157474281645,0.9823669800709928,,l30000_b_a31870
silicone,l30_b_a31.87,31870.0,1,Newtonian,1.0,37215.7321106684,0.9945243407940685,,l30_b_a31.87
silicone,l4000_sdl_a6611,6611.0,1,Newtonian,1.0,17013.733331945718,0.9813868305272511,,l4000_sdl_a6611
silicone,l40_sdl_a62.6,62600.0,1,Newtonian,1.0,61082.06355327847,0.9893913564568763,,l40_sdl_a62.6
silicone,l45000_sdl_a40850,40850.0,1,Newtonian,1.0,45266.12917819307,0.9909450754244719,,l45000_sdl_a40850
silicone,l45_sdl_a40.6,40600.0,1,Newtonian,1.0,48292.788337982485,0.9759944105847845,,l45_sdl_a40.6
silicone,l5000_b_a5856,5856.0,1,Newtonian,1.0,15919.444590265954,0.9901355504001498,,l5000_b_a5856
silicone,l50_sdl_a79.7,79700.0,1,Newtonian,1.0,56008.424062359176,0.9807959737409605,,l50_sdl_a79.7
silicone,l55000_sdl_a48520,48520.0,1,Newtonian,1.0,52396.99382116957,0.9939333443265694,,l55000_sdl_a48520
silicone,l5_b_5.865,5.865,1,Newtonian,1.0,15437.726979790365,0.9854238649065864,,l5_b_5.865
silicone,l60000_b_a69080,69080.0,1,Newtonian,1.0,58798.515287134265,0.9866935758564674,,l60000_b_a69080
silicone,l60000_sil_a37020,37020.0,1,Newtonian,1.0,29100.65889960847,0.30512957057706713,,l60000_sil_a37020
silicone,l60000_sl_a37020,37020.0,1,Newtonian,1.0,40251.26965030921,0.9887752166495446,,l60000_sl_a37020
silicone,l60_b_a69.08,69080.0,1,Newtonian,1.0,60384.77834357009,0.9946833637852274,,l60_b_a69.08
silicone,l60_sil_a37,37.0,1,Newtonian,1.0,43209.88478692592,0.9892301856761917,,l60_sil_a37
silicone,l70_sdl_a99.22,99220.0,1,Newtonian,1.0,59384.33045406933,0.9947464225414442,,l70_sdl_a99.22
silicone,l75000_sdl_70730,70730.0,1,Newtonian,1.0,60643.71784587801,0.9824857925030854,,l75000_sdl_70730
silicone,l8000_sdl_a8930,8930.0,1,Newtonian,1.0,20480.211113952857,0.985021971766329,,l8000_sdl_a8930
silicone,l95000_sdl_a93270,93270.0,1,Newtonian,1.0,66633.00286133311,0.9919109480965104,,l95000_sdl_a93270
PEG,10%300K_7158 | exp13,7158.0,4,shear-thickening,1.0926284903820787,27091.020972363174,0.9716926693509915,0.13965926570281306,10%300K_7158 | exp13
PEG,10%300K_7158 | exp17,7158.0,10,shear-thinning,0.7679061374872473,22986.476023475356,0.9796798740635051,0.9797758947073241,10%300K_7158 | exp17
PEG,10%300K_7158 | exp2,7158.0,1,Newtonian,1.0,18385.005001926686,0.9612863260981841,,10%300K_7158 | exp2
PEG,10%300K_7158 | exp7,7158.0,1,Newtonian,1.0,19912.580147754696,0.9744888117430915,,10%300K_7158 | exp7
PEG,10%600K_64250 | exp15,64250.0,4,shear-thinning,0.6753474547302052,43695.77086053902,0.9832156653982743,0.9938888437753028,10%600K_64250 | exp15
PEG,10%600K_64250 | exp18,64250.0,9,shear-thinning,0.5961624687100031,11386.954361560245,0.9948601408940516,0.9988812025674413,10%600K_64250 | exp18
PEG,10%600K_64250 | exp5,64250.0,1,Newtonian,1.0,63051.36934314917,0.9387559789424628,,10%600K_64250 | exp5
PEG,10%600K_64250 | exp9,64250.0,1,Newtonian,1.0,64735.347372229015,0.9204962157507389,,10%600K_64250 | exp9
PEG,5%300K_577 | exp1,577.0,1,Newtonian,1.0,3715.6969936411238,0.9655597139110279,,5%300K_577 | exp1
PEG,5%300K_577 | exp10,577.0,1,Newtonian,1.0,4815.294480603996,0.9849348451665609,,5%300K_577 | exp10
PEG,5%300K_577 | exp12,577.0,4,shear-thinning,0.6375138805940275,5286.001175285908,0.9769914302485476,0.9991747993180004,5%300K_577 | exp12
PEG,5%300K_577 | exp16,577.0,10,shear-thinning,0.6380921568767117,6210.376821058913,0.9953446772865151,0.9981910078692527,5%300K_577 | exp16
PEG,5%300K_577 | exp6,577.0,1,Newtonian,1.0,4255.254394411069,0.9650213055018125,,5%300K_577 | exp6
PEG,5%600K_3254 | exp14,3254.0,4,shear-thickening,1.1417401824586522,20905.873651664908,0.9557937699072389,0.16569837594815792,5%600K_3254 | exp14
PEG,5%600K_3254 | exp3,3254.0,1,Newtonian,1.0,11549.718128133734,0.9557913035508345,,5%600K_3254 | exp3
PEG,5%600K_3254 | exp8,3254.0,1,Newtonian,1.0,12151.211549244264,0.9575490808003467,,5%600K_3254 | exp8
PEG,6.5%600K_4109 | exp11,4109.0,1,Newtonian,1.0,12818.269056390458,0.967499001928197,,6.5%600K_4109 | exp11
PEG,6.5%600K_4109 | exp19,4109.0,9,shear-thinning,0.5050633183654353,17751.75148042983,0.9961846661200181,0.9987138694084597,6.5%600K_4109 | exp19
PEG,6.5%600K_4109 | exp4,4109.0,1,Newtonian,1.0,13091.904788262766,0.9588848430936154,,6.5%600K_4109 | exp4
PEG,6.5%600K_4109 | exp9,4109.0,1,Newtonian,1.0,14275.832654429367,0.9395822638248484,,6.5%600K_4109 | exp9
sepineo,1%sep_2148,2148.0,10,shear-thinning,0.2536516004888173,9402.269052922307,0.8927273070172799,0.906041350346856,1%sep_2148
sepineo,1.5%sep_17240,17240.0,11,shear-thinning,0.23166438067601047,19436.941249955536,0.8018283667468499,0.7679565223106186,1.5%sep_17240
sepineo,2%sep_50110,50110.0,12,shear-thinning,0.2484663899520605,37597.45517711355,0.8490270708882838,0.9290598238560475,2%sep_50110
solagum,1%sola_522,522.0,10,shear-thinning,0.4402064703361549,6650.885081816489,0.9862019439133256,0.9842296190217313,1%sola_522
solagum,2%sola_35860,35860.0,13,shear-thinning,0.7371031749568495,21491.96626603963,0.7043132511607362,0.0361573967222778,2%sola_35860
solagum,3%sola_130700,130700.0,10,shear-thinning,0.341024630292703,52427.280599843965,0.6346162637827399,0.9790118240182892,3%sola_130700
carbopol,980carb0.3%_49810 | exp1,49810.0,4,shear-thinning,0.12469265014126485,25520.448706924326,0.5784020146375057,0.7779410813585103,980carb0.3%_49810 | exp1
carbopol,980carb0.4%_159700 | exp2,159700.0,4,shear-thinning,-0.21513264772279617,37264.08439412633,0.31678282987844136,0.9966480116533004,980carb0.4%_159700 | exp2

File: Rheology_Newtonian_Non_Newtonian_Material/sekisui_b41.csv
row,cell,Cell_Label,Z_Height_mm,RPM,Elapsed_Time_s,Torque_%,Rotational_Drag
2,11,sekisuiB41,-65.3,0.1,135.08,57.34,573.4
2,11,sekisuiB41,-65.3,0.2,75.09,85.41,427.05
2,11,sekisuiB41,-65.3,0.3,15.04,97.24,324.133333
2,11,sekisuiB41,-65.32,0.1,105.08,60.33,603.3
2,11,sekisuiB41,-65.32,0.2,75.09,82.84,414.2
2,11,sekisuiB41,-65.32,0.3,255.08,99.41,331.366667
2,11,sekisuiB41,-65.34,0.1,90.09,59.96,599.6
2,11,sekisuiB41,-65.34,0.2,90.09,86.03,430.15
2,11,sekisuiB41,-65.34,0.3,15.04,96.46,321.533333
2,11,sekisuiB41,-65.36,0.1,120.04,57.46,574.6
2,11,sekisuiB41,-65.36,0.2,90.04,83.62,418.1
2,11,sekisuiB41,-65.36,0.3,15.04,95.43,318.1
2,11,sekisuiB41,-65.38,0.1,105.05,61.51,615.1
2,11,sekisuiB41,-65.38,0.2,75.08,86.52,432.6
2,11,sekisuiB41,-65.38,0.3,15.04,98.02,326.733333
2,11,sekisuiB41,-65.4,0.1,105.06,59.54,595.4
2,11,sekisuiB41,-65.4,0.2,90.09,88.33,441.65
2,11,sekisuiB41,-65.42,0.1,120.06,60.6,606
2,11,sekisuiB41,-65.42,0.2,90.08,85.37,426.85
2,11,sekisuiB41,-65.44,0.1,75.04,62.48,624.8
2,11,sekisuiB41,-65.44,0.2,90.03,91.42,457.1
2,11,sekisuiB41,-65.46,0.1,90.06,64.78,647.8
2,11,sekisuiB41,-65.46,0.2,75.06,89.94,449.7
2,11,sekisuiB41,-65.48,0.1,75,65.51,655.1
2,11,sekisuiB41,-65.48,0.2,90.07,94.79,473.95
2,11,sekisuiB41,-65.5,0.1,75.09,69.44,694.4
2,11,sekisuiB41,-65.5,0.2,75.08,95.89,479.45
2,11,sekisuiB41,-65.52,0.1,90.05,68.12,681.2
2,11,sekisuiB41,-65.52,0.2,90.07,96.81,484.05
2,11,sekisuiB41,-65.54,0.1,75.08,71.45,714.5
2,11,sekisuiB41,-65.54,0.2,75.06,99.65,498.25
2,11,sekisuiB41,-65.56,0.1,90.08,70,700
2,11,sekisuiB41,-65.56,0.2,90.07,98.24,491.2
2,11,sekisuiB41,-65.58,0.1,75.09,72.45,724.5
2,11,sekisuiB41,-65.58,0.2,75.07,99.82,499.1
2,11,sekisuiB41,-65.6,0.1,105.04,70.67,706.7
2,11,sekisuiB41,-65.6,0.2,90.06,99.85,499.25
2,11,sekisuiB41,-65.62,0.1,75.09,74.15,741.5
2,11,sekisuiB41,-65.62,0.2,45.02,97.23,486.15
2,11,sekisuiB41,-65.64,0.1,90.06,72.06,720.6
2,11,sekisuiB41,-65.64,0.2,90.09,99.63,498.15
2,11,sekisuiB41,-65.66,0.1,90.05,72.91,729.1
2,11,sekisuiB41,-65.66,0.2,45.08,96.68,483.4
2,11,sekisuiB41,-65.68,0.1,90.05,71.47,714.7
2,11,sekisuiB41,-65.68,0.2,90.05,99.32,496.6
2,11,sekisuiB41,-65.7,0.1,75.07,73.84,738.4
2,11,sekisuiB41,-65.7,0.2,45,97.24,486.2
2,11,sekisuiB41,-65.72,0.1,90.01,71.65,716.5
2,11,sekisuiB41,-65.72,0.2,90.1,98.84,494.2
2,11,sekisuiB41,-65.74,0.1,75.02,76.26,762.6
2,11,sekisuiB41,-65.74,0.2,30.02,95.16,475.8
2,11,sekisuiB41,-65.76,0.1,90.09,77.65,776.5
2,11,sekisuiB41,-65.76,0.2,45.02,97.93,489.65
2,11,sekisuiB41,-65.78,0.1,60.09,84.44,844.4
2,11,sekisuiB41,-65.78,0.2,15.06,94.01,470.05
2,11,sekisuiB41,-65.8,0.1,60,80.28,802.8
2,11,sekisuiB41,-65.8,0.2,45.01,98.58,492.9
2,11,sekisuiB41,-65.82,0.1,75.09,87,870
2,11,sekisuiB41,-65.82,0.2,15.04,97.85,489.25
2,11,sekisuiB41,-65.84,0.1,90.07,71.92,719.2
2,11,sekisuiB41,-65.84,0.2,60,96.48,482.4
2,11,sekisuiB41,-65.86,0.1,60.09,89.13,891.3
2,11,sekisuiB41,-65.86,0.2,15.04,98.18,490.9

File: Rheology_Newtonian_Non_Newtonian_Material/sepineo.csv
row,cell,Cell_Label,Z_Height_mm,RPM,Elapsed_Time_s,Torque_%,Rotational_Drag
2,7,1%sep_2148,-65.7,23,15.03,39.66,1.724348
2,7,1%sep_2148,-65.72,23,15.03,40.36,1.754783
2,7,1%sep_2148,-65.74,23,15.02,40.35,1.754348
2,7,1%sep_2148,-65.76,23,15.02,41.07,1.785652
2,7,1%sep_2148,-65.78,23,15.02,41.43,1.801304
2,7,1%sep_2148,-65.8,23,15.03,41.94,1.823478
2,7,1%sep_2148,-65.82,23,15.02,42.24,1.836522
2,7,1%sep_2148,-65.84,23,15.02,42.58,1.851304
2,7,1%sep_2148,-65.86,23,15.02,42.85,1.863043
2,7,1%sep_2148,-65.88,23,15.03,43.14,1.875652
2,7,1%sep_2148,-65.9,23,15.02,43.6,1.895652
2,7,1%sep_2148,-65.92,23,15.02,44.1,1.917391
2,7,1%sep_2148,-65.94,23,15.02,44.39,1.93
2,7,1%sep_2148,-65.96,23,15.02,44.76,1.946087
2,7,1%sep_2148,-65.98,23,15.02,45.09,1.960435
2,7,1%sep_2148,-66,23,15.03,45.41,1.974348
2,7,1%sep_2148,-66.02,23,15.02,45.81,1.991739
2,7,1%sep_2148,-66.04,23,15.03,46.11,2.004783
2,7,1%sep_2148,-66.06,23,15.02,46.53,2.023043
2,7,1%sep_2148,-66.08,23,15.02,46.86,2.037391
2,7,1%sep_2148,-66.1,23,15.01,47.25,2.054348
2,7,1%sep_2148,-66.12,23,15.01,47.6,2.069565
2,7,1%sep_2148,-66.14,23,15.02,48.03,2.088261
2,7,1%sep_2148,-66.16,23,15.05,48.36,2.102609
2,7,1%sep_2148,-66.18,23,15.03,48.83,2.123043
2,7,1%sep_2148,-66.2,23,15.02,49.34,2.145217
2,7,1%sep_2148,-66.22,23,15.03,49.75,2.163043
2,7,1%sep_2148,-66.24,23,15.03,50.33,2.188261
2,7,1%sep_2148,-66.26,23,15.02,50.61,2.200435
2,7,1%sep_2148,-66.28,23,15.03,51.25,2.228261
2,7,1%sep_2148,-66.3,23,15.02,51.57,2.242174
2,7,1%sep_2148,-66.32,23,15.03,52.21,2.27
2,7,1%sep_2148,-66.34,23,15.02,52.58,2.286087
2,7,1%sep_2148,-66.36,23,15.02,53.26,2.315652
2,7,1%sep_2148,-66.38,23,15.02,53.75,2.336957
2,7,1%sep_2148,-66.4,23,15.01,54.37,2.363913
2,7,1%sep_2148,-66.42,23,15.03,54.97,2.39
2,7,1%sep_2148,-66.44,23,15.02,55.59,2.416957
2,7,1%sep_2148,-66.46,23,15.02,56.32,2.448696
2,7,1%sep_2148,-66.48,23,15.03,56.97,2.476957
2,7,1%sep_2148,-66.5,23,15.02,57.82,2.513913
2,8,1.5%sep_17240,-65.52,2.9,25.02,43.79,15.1
2,8,1.5%sep_17240,-65.54,2.9,15.02,44.47,15.334483
2,8,1.5%sep_17240,-65.56,2.9,15.01,44.86,15.468966
2,8,1.5%sep_17240,-65.58,2.9,15.02,45.29,15.617241
2,8,1.5%sep_17240,-65.6,2.9,15.02,45.78,15.786207
2,8,1.5%sep_17240,-65.62,2.9,15.02,46.29,15.962069
2,8,1.5%sep_17240,-65.64,2.9,15.02,46.67,16.093103
2,8,1.5%sep_17240,-65.66,2.9,15.01,46.99,16.203448
2,8,1.5%sep_17240,-65.68,2.9,15.02,47.39,16.341379
2,8,1.5%sep_17240,-65.7,2.9,15.01,47.68,16.441379
2,8,1.5%sep_17240,-65.72,2.9,15.01,48.1,16.586207
2,8,1.5%sep_17240,-65.74,2.9,15.01,48.39,16.686207
2,8,1.5%sep_17240,-65.76,2.9,15.03,48.73,16.803448
2,8,1.5%sep_17240,-65.78,2.9,15.02,48.97,16.886207
2,8,1.5%sep_17240,-65.8,2.9,15.03,49.32,17.006897
2,8,1.5%sep_17240,-65.82,2.9,15.03,49.59,17.1
2,8,1.5%sep_17240,-65.84,2.9,15.02,49.91,17.210345
2,8,1.5%sep_17240,-65.86,2.9,15.01,50.17,17.3
2,8,1.5%sep_17240,-65.88,2.9,15.03,50.48,17.406897
2,8,1.5%sep_17240,-65.9,2.9,15.02,50.81,17.52069
2,8,1.5%sep_17240,-65.92,2.9,15.02,51.12,17.627586
2,8,1.5%sep_17240,-65.94,2.9,15.02,51.47,17.748276
2,8,1.5%sep_17240,-65.96,2.9,15.03,51.8,17.862069
2,8,1.5%sep_17240,-65.98,2.9,15.02,52.03,17.941379
2,8,1.5%sep_17240,-66,2.9,15.02,52.34,18.048276
2,8,1.5%sep_17240,-66.02,2.9,15.02,52.59,18.134483
2,8,1.5%sep_17240,-66.04,2.9,15.01,52.96,18.262069
2,8,1.5%sep_17240,-66.06,2.9,15.02,53.18,18.337931
2,8,1.5%sep_17240,-66.08,2.9,15.03,53.49,18.444828
2,8,1.5%sep_17240,-66.1,2.9,15.04,53.73,18.527586
2,8,1.5%sep_17240,-66.12,2.9,15.01,53.96,18.606897
2,8,1.5%sep_17240,-66.14,2.9,15.02,54.47,18.782759
2,8,1.5%sep_17240,-66.16,2.9,15.02,54.85,18.913793
2,8,1.5%sep_17240,-66.18,2.9,15.03,55.18,19.027586
2,8,1.5%sep_17240,-66.2,2.9,15.02,55.55,19.155172
2,8,1.5%sep_17240,-66.22,2.9,15.03,55.73,19.217241
2,8,1.5%sep_17240,-66.24,2.9,15.03,56.28,19.406897
2,8,1.5%sep_17240,-66.26,2.9,15.03,56.54,19.496552
2,8,1.5%sep_17240,-66.28,2.9,15.02,57.19,19.72069
2,8,1.5%sep_17240,-66.3,2.9,15.02,57.55,19.844828
2,8,1.5%sep_17240,-66.32,2.9,35.04,58.93,20.32069
2,8,1.5%sep_17240,-66.34,2.9,35.05,61.02,21.041379
2,8,1.5%sep_17240,-66.36,2.9,35.05,60.47,20.851724
2,9,2%sep_50110,-65.44,1,35.04,49.93,49.93
2,9,2%sep_50110,-65.46,1,15.02,51.39,51.39
2,9,2%sep_50110,-65.48,1,15.02,51.97,51.97
2,9,2%sep_50110,-65.5,1,15.01,52.34,52.34
2,9,2%sep_50110,-65.52,1,15.01,53.16,53.16
2,9,2%sep_50110,-65.54,1,15.02,53.71,53.71
2,9,2%sep_50110,-65.56,1,15.03,53.96,53.96
2,9,2%sep_50110,-65.58,1,15.01,54.45,54.45
2,9,2%sep_50110,-65.6,1,15.01,55.06,55.06
2,9,2%sep_50110,-65.62,1,15.02,55.28,55.28
2,9,2%sep_50110,-65.64,1,15.02,55.55,55.55
2,9,2%sep_50110,-65.66,1,15.02,56.13,56.13
2,9,2%sep_50110,-65.68,1,15.02,56.6,56.6
2,9,2%sep_50110,-65.7,1,15.02,56.62,56.62
2,9,2%sep_50110,-65.72,1,15.02,56.95,56.95
2,9,2%sep_50110,-65.74,1,15.03,57.32,57.32
2,9,2%sep_50110,-65.76,1,15.02,57.19,57.19
2,9,2%sep_50110,-65.78,1,15.01,56.93,56.93
2,9,2%sep_50110,-65.8,1,15.01,57.12,57.12
2,9,2%sep_50110,-65.82,1,15.02,57.22,57.22
2,9,2%sep_50110,-65.84,1,15.02,57.05,57.05
2,9,2%sep_50110,-65.86,1,15.02,57.32,57.32
2,9,2%sep_50110,-65.88,1,15.02,58.01,58.01
2,9,2%sep_50110,-65.9,1,15.03,58.32,58.32
2,9,2%sep_50110,-65.92,1,15.01,58.51,58.51
2,9,2%sep_50110,-65.94,1,15.02,59.08,59.08
2,9,2%sep_50110,-65.96,1,15.02,59.69,59.69
2,9,2%sep_50110,-65.98,1,15.03,59.85,59.85
2,9,2%sep_50110,-66,1,15.02,60.08,60.08
2,9,2%sep_50110,-66.02,1,15.02,60.66,60.66
2,9,2%sep_50110,-66.04,1,15.03,61.08,61.08
2,9,2%sep_50110,-66.06,1,15.02,61.15,61.15
2,9,2%sep_50110,-66.08,1,15.03,61.52,61.52
2,9,2%sep_50110,-66.1,1,15.03,62.02,62.02
2,9,2%sep_50110,-66.12,1,15.02,62.29,62.29
2,9,2%sep_50110,-66.14,1,15.02,62.42,62.42
2,9,2%sep_50110,-66.16,1,15.02,62.96,62.96
2,9,2%sep_50110,-66.18,1,15.02,63.37,63.37
2,9,2%sep_50110,-66.2,1,15.03,63.59,63.59
2,9,2%sep_50110,-66.22,1,15.02,63.84,63.84
2,9,2%sep_50110,-66.24,1,15.02,64.42,64.42
2,9,2%sep_50110,-66.26,1,15.02,64.69,64.69
2,9,2%sep_50110,-66.28,1,15.02,64.98,64.98
2,9,2%sep_50110,-66.3,1,15.02,65.43,65.43
2,9,2%sep_50110,-66.32,1,20.08,65.94,65.94
2,9,2%sep_50110,-66.34,1,15.02,66.13,66.13
2,9,2%sep_50110,-66.36,1,35.04,67.39,67.39
2,9,2%sep_50110,-66.38,1,20.08,68.33,68.33
2,9,2%sep_50110,-66.4,1,35.06,68.78,68.78
1,3,2%sep_50110,-65.42,1,28.02,46.45,46.45
1,3,2%sep_50110,-65.44,1,12.01,47.45,47.45
1,3,2%sep_50110,-65.46,1,12.01,48.08,48.08
1,3,2%sep_50110,-65.48,1,12.01,48.89,48.89
1,3,2%sep_50110,-65.5,1,12.02,49.71,49.71
1,3,2%sep_50110,-65.52,1,12.03,50.2,50.2
1,3,2%sep_50110,-65.54,1,12.02,50.5,50.5
1,3,2%sep_50110,-65.56,1,12.02,51.01,51.01
1,3,2%sep_50110,-65.58,1,12.02,51.62,51.62
1,3,2%sep_50110,-65.6,1,12.03,52.1,52.1
1,3,2%sep_50110,-65.62,1,12.01,52.34,52.34
1,3,2%sep_50110,-65.64,1,12.02,52.66,52.66
1,3,2%sep_50110,-65.66,1,12.02,53.18,53.18
1,3,2%sep_50110,-65.68,1,12.01,53.69,53.69
1,3,2%sep_50110,-65.7,1,12.01,53.91,53.91
1,3,2%sep_50110,-65.72,1,12.01,54.23,54.23
1,3,2%sep_50110,-65.74,1,12.01,54.66,54.66
1,3,2%sep_50110,-65.76,1,12.01,55.17,55.17
1,3,2%sep_50110,-65.78,1,12.01,55.46,55.46
1,3,2%sep_50110,-65.8,1,12.01,55.74,55.74
1,3,2%sep_50110,-65.82,1,12.01,56.15,56.15
1,3,2%sep_50110,-65.84,1,12.03,56.69,56.69
1,3,2%sep_50110,-65.86,1,12.03,56.97,56.97
1,3,2%sep_50110,-65.88,1,12.01,57.24,57.24
1,3,2%sep_50110,-65.9,1,12.01,57.62,57.62
1,3,2%sep_50110,-65.92,1,12.01,58.23,58.23
1,3,2%sep_50110,-65.94,1,12.01,58.56,58.56
1,3,2%sep_50110,-65.96,1,12.01,58.79,58.79
1,3,2%sep_50110,-65.98,1,12.01,59.1,59.1
1,3,2%sep_50110,-66,1,12.01,59.65,59.65
1,3,2%sep_50110,-66.02,1,12.03,60.05,60.05
1,3,2%sep_50110,-66.04,1,12.02,60.35,60.35
1,3,2%sep_50110,-66.06,1,12.02,60.59,60.59
1,3,2%sep_50110,-66.08,1,12.02,61.06,61.06
1,3,2%sep_50110,-66.1,1,20.01,66.03,66.03
1,3,2%sep_50110,-66.12,1,12.02,67.71,67.71
1,3,2%sep_50110,-66.14,1,24.07,64.62,64.62
1,4,1.5%sep_17240,-65.48,2.9,12.01,40.99,14.134483
1,4,1.5%sep_17240,-65.5,2.9,12.02,42.99,14.824138
1,4,1.5%sep_17240,-65.52,2.9,12.02,43.67,15.058621
1,4,1.5%sep_17240,-65.54,2.9,16.07,44.17,15.231034
1,4,1.5%sep_17240,-65.56,2.9,20.09,44.74,15.427586
1,4,1.5%sep_17240,-65.58,2.9,16.05,45.03,15.527586
1,4,1.5%sep_17240,-65.6,2.9,20.02,45.5,15.689655
1,4,1.5%sep_17240,-65.62,2.9,16.06,45.77,15.782759
1,4,1.5%sep_17240,-65.64,2.9,20,46.29,15.962069
1,4,1.5%sep_17240,-65.66,2.9,16.06,46.59,16.065517
1,4,1.5%sep_17240,-65.68,2.9,12.01,47.38,16.337931
1,4,1.5%sep_17240,-65.7,2.9,12.01,48.1,16.586207
1,4,1.5%sep_17240,-65.72,2.9,12.02,48.07,16.575862
1,4,1.5%sep_17240,-65.74,2.9,12.01,48.71,16.796552
1,4,1.5%sep_17240,-65.76,2.9,12.01,49.47,17.058621
1,4,1.5%sep_17240,-65.78,2.9,12.01,49.44,17.048276
1,4,1.5%sep_17240,-65.8,2.9,12.02,49.91,17.210345
1,4,1.5%sep_17240,-65.82,2.9,12.01,50.69,17.47931
1,4,1.5%sep_17240,-65.84,2.9,12.01,50.73,17.493103
1,4,1.5%sep_17240,-65.86,2.9,16.06,50.82,17.524138
1,4,1.5%sep_17240,-65.88,2.9,12.01,51.56,17.77931
1,4,1.5%sep_17240,-65.9,2.9,12.01,52.05,17.948276
1,4,1.5%sep_17240,-65.92,2.9,12.02,51.93,17.906897
1,4,1.5%sep_17240,-65.94,2.9,12.01,52.4,18.068966
1,4,1.5%sep_17240,-65.96,2.9,12.02,53.08,18.303448
1,4,1.5%sep_17240,-65.98,2.9,12.01,52.96,18.262069
1,4,1.5%sep_17240,-66,2.9,12.01,53.34,18.393103
1,4,1.5%sep_17240,-66.02,2.9,12.01,54.02,18.627586
1,4,1.5%sep_17240,-66.04,2.9,12.01,54.03,18.631034
1,4,1.5%sep_17240,-66.06,2.9,12.01,54.35,18.741379
1,4,1.5%sep_17240,-66.08,2.9,12.01,55.25,19.051724
1,4,1.5%sep_17240,-66.1,2.9,12.01,55.25,19.051724
1,4,1.5%sep_17240,-66.12,2.9,36.02,56.95,19.637931
1,4,1.5%sep_17240,-66.14,2.9,32.06,59.89,20.651724
1,5,1%sep_2148,-65.48,23,12.01,40.34,1.753913
1,5,1%sep_2148,-65.5,23,12.01,40.5,1.76087
1,5,1%sep_2148,-65.52,23,12.01,40.65,1.767391
1,5,1%sep_2148,-65.54,23,12.02,41.06,1.785217
1,5,1%sep_2148,-65.56,23,12.01,41.6,1.808696
1,5,1%sep_2148,-65.58,23,12.01,41.87,1.820435
1,5,1%sep_2148,-65.6,23,12.02,42.32,1.84
1,5,1%sep_2148,-65.62,23,12.01,42.71,1.856957
1,5,1%sep_2148,-65.64,23,12.01,43.22,1.87913
1,5,1%sep_2148,-65.66,23,12.01,43.54,1.893043
1,5,1%sep_2148,-65.68,23,12.03,44.15,1.919565
1,5,1%sep_2148,-65.7,23,12.02,44.62,1.94
1,5,1%sep_2148,-65.72,23,12.02,45.04,1.958261
1,5,1%sep_2148,-65.74,23,12.01,45.38,1.973043
1,5,1%sep_2148,-65.76,23,12.02,45.88,1.994783
1,5,1%sep_2148,-65.78,23,12.02,46.17,2.007391
1,5,1%sep_2148,-65.8,23,12.02,46.69,2.03
1,5,1%sep_2148,-65.82,23,12.03,47.03,2.044783
1,5,1%sep_2148,-65.84,23,12.02,47.46,2.063478
1,5,1%sep_2148,-65.86,23,12.02,47.88,2.081739
1,5,1%sep_2148,-65.88,23,12.03,48.3,2.1
1,5,1%sep_2148,-65.9,23,12.04,48.76,2.12
1,5,1%sep_2148,-65.92,23,12.02,49.23,2.140435
1,5,1%sep_2148,-65.94,23,12.02,49.62,2.157391
1,5,1%sep_2148,-65.96,23,12.02,50.16,2.18087
1,5,1%sep_2148,-65.98,23,12.03,50.53,2.196957
1,5,1%sep_2148,-66,23,12.03,51.09,2.221304
1,5,1%sep_2148,-66.02,23,12.02,51.57,2.242174
1,5,1%sep_2148,-66.04,23,12.03,52.1,2.265217
1,5,1%sep_2148,-66.06,23,12.02,52.62,2.287826
1,5,1%sep_2148,-66.08,23,12.02,53.24,2.314783
1,5,1%sep_2148,-66.1,23,12.02,53.84,2.34087
1,5,1%sep_2148,-66.12,23,36.05,58.57,2.546522
1,5,1%sep_2148,-66.14,23,36.05,59.27,2.576957
1,5,1%sep_2148,-66.16,23,28.04,59.86,2.602609
2,7,2%sep_50110,-65.7,0.5,35.04,40.14,80.28
2,7,2%sep_50110,-65.7,1,15.02,46.45,46.45
2,7,2%sep_50110,-65.7,1.5,25.04,51.79,34.526667
2,7,2%sep_50110,-65.7,2,15.03,54.38,27.19
2,7,2%sep_50110,-65.72,0.5,20.07,42.21,84.42
2,7,2%sep_50110,-65.72,1,15.02,48.63,48.63
2,7,2%sep_50110,-65.72,1.5,15.01,51.93,34.62
2,7,2%sep_50110,-65.72,2,15.01,56.09,28.045
2,7,2%sep_50110,-65.74,0.5,15.02,42.21,84.42
2,7,2%sep_50110,-65.74,1,15.02,48.41,48.41
2,7,2%sep_50110,-65.74,1.5,20.07,53.69,35.793333
2,7,2%sep_50110,-65.74,2,15.01,56.03,28.015
2,7,2%sep_50110,-65.76,0.5,20.07,43.43,86.86
2,7,2%sep_50110,-65.76,1,15.01,50.02,50.02
2,7,2%sep_50110,-65.76,1.5,15.01,53.23,35.486667
2,7,2%sep_50110,-65.76,2,15.02,57.54,28.77
2,7,2%sep_50110,-65.78,0.5,15.02,43.09,86.18
2,7,2%sep_50110,-65.78,1,15.01,49.47,49.47
2,7,2%sep_50110,-65.78,1.5,20.06,54.97,36.646667
2,7,2%sep_50110,-65.78,2,15.02,57.28,28.64
2,7,2%sep_50110,-65.8,0.5,20.08,44.35,88.7
2,7,2%sep_50110,-65.8,1,15.02,51.12,51.12
2,7,2%sep_50110,-65.8,1.5,15.02,54.43,36.286667
2,7,2%sep_50110,-65.8,2,15.02,58.78,29.39
2,7,2%sep_50110,-65.82,0.5,15.02,44.05,88.1
2,7,2%sep_50110,-65.82,1,15.01,50.71,50.71
2,7,2%sep_50110,-65.82,1.5,20.07,56.25,37.5
2,7,2%sep_50110,-65.82,2,15.01,58.6,29.3
2,7,2%sep_50110,-65.84,0.5,20.06,45.17,90.34
2,7,2%sep_50110,-65.84,1,15.03,52.04,52.04
2,7,2%sep_50110,-65.84,1.5,15.01,55.47,36.98
2,7,2%sep_50110,-65.84,2,15.01,59.87,29.935
2,7,2%sep_50110,-65.86,0.5,15.01,44.62,89.24
2,7,2%sep_50110,-65.86,1,15.02,51.35,51.35
2,7,2%sep_50110,-65.86,1.5,20.06,56.95,37.966667
2,7,2%sep_50110,-65.86,2,15.01,59.37,29.685
2,7,2%sep_50110,-65.88,0.5,20.06,45.68,91.36
2,7,2%sep_50110,-65.88,1,15.01,52.62,52.62
2,7,2%sep_50110,-65.88,1.5,15.02,56.13,37.42
2,7,2%sep_50110,-65.88,2,15.02,60.56,30.28
2,7,2%sep_50110,-65.9,0.5,15.01,45.06,90.12
2,7,2%sep_50110,-65.9,1,15.02,51.96,51.96
2,7,2%sep_50110,-65.9,1.5,15.01,57.7,38.466667
2,7,2%sep_50110,-65.9,2,20.05,60.26,30.13
2,7,2%sep_50110,-65.92,0.5,20.07,46.2,92.4
2,7,2%sep_50110,-65.92,1,15.02,52.93,52.93
2,7,2%sep_50110,-65.92,1.5,15.02,56.79,37.86
2,7,2%sep_50110,-65.92,2,15.02,61,30.5
2,7,2%sep_50110,-65.94,0.5,15.02,45.31,90.62
2,7,2%sep_50110,-65.94,1,15.05,52.67,52.67
2,7,2%sep_50110,-65.94,1.5,15.02,58.28,38.853333
2,7,2%sep_50110,-65.94,2,15.03,60.57,30.285
2,7,2%sep_50110,-65.96,0.5,20.01,46.34,92.68
2,7,2%sep_50110,-65.96,1,15.05,53.84,53.84
2,7,2%sep_50110,-65.96,1.5,15.02,57.33,38.22
2,7,2%sep_50110,-65.96,2,15.02,61.95,30.975
2,7,2%sep_50110,-65.98,0.5,15.02,46.07,92.14
2,7,2%sep_50110,-65.98,1,15.03,52.96,52.96
2,7,2%sep_50110,-65.98,1.5,20.08,58.83,39.22
2,7,2%sep_50110,-65.98,2,15.02,61.21,30.605
2,7,2%sep_50110,-66,0.5,20.07,46.74,93.48
2,7,2%sep_50110,-66,1,15.02,54.3,54.3
2,7,2%sep_50110,-66,1.5,15.02,57.91,38.606667
2,7,2%sep_50110,-66,2,15.02,62.54,31.27
2,7,2%sep_50110,-66.02,0.5,15.02,46.44,92.88
2,7,2%sep_50110,-66.02,1,15.02,53.47,53.47
2,7,2%sep_50110,-66.02,1.5,20.07,59.4,39.6
2,7,2%sep_50110,-66.02,2,15.01,61.87,30.935
2,7,2%sep_50110,-66.04,0.5,20.07,47.14,94.28
2,7,2%sep_50110,-66.04,1,15.02,54.81,54.81
2,7,2%sep_50110,-66.04,1.5,15.02,58.48,38.986667
2,7,2%sep_50110,-66.04,2,15.02,63.15,31.575
2,7,2%sep_50110,-66.06,0.5,20.07,46.73,93.46
2,7,2%sep_50110,-66.06,1,15.02,54,54
2,7,2%sep_50110,-66.06,1.5,20.08,59.86,39.906667
2,7,2%sep_50110,-66.06,2,15.02,62.59,31.295
2,7,2%sep_50110,-66.08,0.5,20.07,47.6,95.2
2,7,2%sep_50110,-66.08,1,15.02,55.14,55.14
2,7,2%sep_50110,-66.08,1.5,15.02,59.04,39.36
2,7,2%sep_50110,-66.08,2,15.02,63.66,31.83
2,7,2%sep_50110,-66.1,0.5,20.07,46.96,93.92
2,7,2%sep_50110,-66.1,1,15.02,54.63,54.63
2,7,2%sep_50110,-66.1,1.5,15.01,60.54,40.36
2,7,2%sep_50110,-66.1,2,15.03,63.08,31.54
2,7,2%sep_50110,-66.12,0.5,20.07,47.82,95.64
2,7,2%sep_50110,-66.12,1,15.02,55.87,55.87
2,7,2%sep_50110,-66.12,1.5,15.02,59.68,39.786667
2,7,2%sep_50110,-66.12,2,20.07,63.99,31.995
2,7,2%sep_50110,-66.14,0.5,20.08,47.18,94.36
2,7,2%sep_50110,-66.14,1,15.02,55.44,55.44
2,7,2%sep_50110,-66.14,1.5,15.02,60.97,40.646667
2,7,2%sep_50110,-66.14,2,15.02,63.93,31.965
2,7,2%sep_50110,-66.16,0.5,20.07,48.4,96.8
2,7,2%sep_50110,-66.16,1,15.02,56.08,56.08
2,7,2%sep_50110,-66.16,1.5,15.01,60.24,40.16
2,7,2%sep_50110,-66.16,2,15.02,64.87,32.435
2,7,2%sep_50110,-66.18,0.5,20.07,47.71,95.42
2,7,2%sep_50110,-66.18,1,15.02,55.75,55.75
2,7,2%sep_50110,-66.18,1.5,15.03,61.69,41.126667
2,7,2%sep_50110,-66.18,2,15.03,64.48,32.24
2,7,2%sep_50110,-66.2,0.5,20.07,48.65,97.3
2,7,2%sep_50110,-66.2,1,15.02,56.86,56.86
2,7,2%sep_50110,-66.2,1.5,15.02,60.86,40.573333
2,7,2%sep_50110,-66.2,2,15.03,65.71,32.855
2,7,2%sep_50110,-66.22,0.5,20.08,48.3,96.6
2,7,2%sep_50110,-66.22,1,15.02,56.09,56.09
2,7,2%sep_50110,-66.22,1.5,15.02,62.32,41.546667
2,7,2%sep_50110,-66.22,2,15.02,65.04,32.52
2,7,2%sep_50110,-66.24,0.5,20.07,48.83,97.66
2,7,2%sep_50110,-66.24,1,15.02,57.49,57.49
2,7,2%sep_50110,-66.24,1.5,15.02,61.57,41.046667
2,7,2%sep_50110,-66.24,2,20.07,66.18,33.09
2,7,2%sep_50110,-66.26,0.5,20.07,48.49,96.98
2,7,2%sep_50110,-66.26,1,15.02,56.91,56.91
2,7,2%sep_50110,-66.26,1.5,15.02,62.9,41.933333
2,7,2%sep_50110,-66.26,2,15.02,65.86,32.93
2,7,2%sep_50110,-66.28,0.5,20.1,49.47,98.94
2,7,2%sep_50110,-66.28,1,15.02,57.84,57.84
2,7,2%sep_50110,-66.28,1.5,15.02,62.17,41.446667
2,7,2%sep_50110,-66.28,2,15.02,67.04,33.52
2,7,2%sep_50110,-66.3,0.5,20.07,49.03,98.06
2,7,2%sep_50110,-66.3,1,15.02,57.24,57.24
2,7,2%sep_50110,-66.3,1.5,15.02,63.58,42.386667
2,7,2%sep_50110,-66.3,2,15.02,66.57,33.285
2,7,2%sep_50110,-66.32,0.5,20.07,49.71,99.42
2,7,2%sep_50110,-66.32,1,15.02,58.52,58.52
2,7,2%sep_50110,-66.32,1.5,15.02,62.88,41.92
2,7,2%sep_50110,-66.32,2,15.02,67.9,33.95
2,7,2%sep_50110,-66.34,0.5,20.06,49.7,99.4
2,7,2%sep_50110,-66.34,1,15.02,57.81,57.81
2,7,2%sep_50110,-66.34,1.5,15.01,64.2,42.8
2,7,2%sep_50110,-66.34,2,15.02,67.32,33.66
2,7,2%sep_50110,-66.36,0.5,20.07,49.92,99.84
2,7,2%sep_50110,-66.36,1,15.02,59.17,59.17
2,7,2%sep_50110,-66.36,1.5,15.02,63.74,42.493333
2,7,2%sep_50110,-66.36,2,20.07,68.58,34.29
2,7,2%sep_50110,-66.38,0.5,20.07,49.92,99.84
2,7,2%sep_50110,-66.38,1,15.02,58.54,58.54
2,7,2%sep_50110,-66.38,1.5,15.02,64.92,43.28
2,7,2%sep_50110,-66.38,2,15.02,68.22,34.11
2,7,2%sep_50110,-66.4,0.5,20.07,50.61,101.22
2,7,2%sep_50110,-66.4,1,15.03,59.73,59.73
2,7,2%sep_50110,-66.4,1.5,15.02,64.35,42.9
2,7,2%sep_50110,-66.4,2,15.01,69.46,34.73
2,7,2%sep_50110,-66.42,0.5,20.07,50.55,101.1
2,7,2%sep_50110,-66.42,1,15.02,59.14,59.14
2,7,2%sep_50110,-66.42,1.5,15.01,65.76,43.84
2,7,2%sep_50110,-66.42,2,15.03,69.3,34.65
2,7,2%sep_50110,-66.44,0.5,20.07,51,102
2,7,2%sep_50110,-66.44,1,15.02,60.6,60.6
2,7,2%sep_50110,-66.44,1.5,15.02,65.46,43.64
2,7,2%sep_50110,-66.44,2,20.07,70.44,35.22
2,7,2%sep_50110,-66.46,0.5,20.08,50.95,101.9
2,7,2%sep_50110,-66.46,1,15.04,60.2,60.2
2,7,2%sep_50110,-66.46,1.5,15.03,66.84,44.56
2,7,2%sep_50110,-66.46,2,15.02,70.42,35.21
2,7,2%sep_50110,-66.48,0.5,35.05,53.4,106.8
2,7,2%sep_50110,-66.48,1,25.03,63.56,63.56
2,7,2%sep_50110,-66.48,1.5,35.04,69.22,46.146667
2,7,2%sep_50110,-66.48,2,35.03,74.65,37.325
2,7,2%sep_50110,-66.5,0.5,35.03,55.61,111.22
2,7,2%sep_50110,-66.5,1,25.02,64.9,64.9
2,7,2%sep_50110,-66.5,1.5,35.04,71.34,47.56
2,7,2%sep_50110,-66.5,2,35.04,73.17,36.585
1,1,1%sep_2148,-66.3,11,15.02,42.57,3.87
1,1,1%sep_2148,-66.3,13,15.04,43.8,3.369231
1,1,1%sep_2148,-66.3,15,15.04,45.24,3.016
1,1,1%sep_2148,-66.3,17,15.04,46.53,2.737059
1,1,1%sep_2148,-66.3,21,15.03,49.22,2.34381
1,1,1%sep_2148,-66.3,23,15.04,50.33,2.188261
1,1,1%sep_2148,-66.3,27,15.04,52.48,1.943704
1,1,1%sep_2148,-66.3,33,15.05,55.39,1.678485
1,1,1%sep_2148,-66.3,39,15.04,58.01,1.487436
1,1,1%sep_2148,-66.3,46,15.03,60.7,1.319565
1,1,1%sep_2148,-66.32,11,15.04,40.14,3.649091
1,1,1%sep_2148,-66.32,13,15.04,42.01,3.231538
1,1,1%sep_2148,-66.32,15,15.06,43.66,2.910667
1,1,1%sep_2148,-66.32,17,15.04,45.2,2.658824
1,1,1%sep_2148,-66.32,21,15.04,48.17,2.29381
1,1,1%sep_2148,-66.32,23,15.04,49.34,2.145217
1,1,1%sep_2148,-66.32,27,15.03,51.69,1.914444
1,1,1%sep_2148,-66.32,33,15.04,54.65,1.656061
1,1,1%sep_2148,-66.32,39,15.04,57.52,1.474872
1,1,1%sep_2148,-66.32,46,15.04,60.42,1.313478
1,1,1%sep_2148,-66.34,11,15.03,40.02,3.638182
1,1,1%sep_2148,-66.34,13,15.04,41.86,3.22
1,1,1%sep_2148,-66.34,15,15.04,43.61,2.907333
1,1,1%sep_2148,-66.34,17,15.04,45.16,2.656471
1,1,1%sep_2148,-66.34,21,15.04,48.03,2.287143
1,1,1%sep_2148,-66.34,23,15.03,49.37,2.146522
1,1,1%sep_2148,-66.34,27,15.02,51.71,1.915185
1,1,1%sep_2148,-66.34,33,15.03,54.88,1.66303
1,1,1%sep_2148,-66.34,39,15.05,57.67,1.478718
1,1,1%sep_2148,-66.34,46,15.04,60.66,1.318696
1,1,1%sep_2148,-66.36,11,15.04,40.23,3.657273
1,1,1%sep_2148,-66.36,13,15.05,42.11,3.239231
1,1,1%sep_2148,-66.36,15,15.04,43.83,2.922
1,1,1%sep_2148,-66.36,17,15.04,45.41,2.671176
1,1,1%sep_2148,-66.36,21,15.03,48.3,2.3
1,1,1%sep_2148,-66.36,23,15.04,49.72,2.161739
1,1,1%sep_2148,-66.36,27,15.04,52.05,1.927778
1,1,1%sep_2148,-66.36,33,15.04,55.43,1.679697
1,1,1%sep_2148,-66.36,39,15.04,58.24,1.493333
1,1,1%sep_2148,-66.36,46,15.04,61.28,1.332174
1,1,1%sep_2148,-66.38,11,15.04,40.45,3.677273
1,1,1%sep_2148,-66.38,13,15.04,42.5,3.269231
1,1,1%sep_2148,-66.38,15,15.03,44.11,2.940667
1,1,1%sep_2148,-66.38,17,15.03,45.81,2.694706
1,1,1%sep_2148,-66.38,21,15.03,48.73,2.320476
1,1,1%sep_2148,-66.38,23,15.04,49.96,2.172174
1,1,1%sep_2148,-66.38,27,15.02,52.45,1.942593
1,1,1%sep_2148,-66.38,33,15.04,55.69,1.687576
1,1,1%sep_2148,-66.38,39,15.03,58.65,1.503846
1,1,1%sep_2148,-66.38,46,15.04,61.73,1.341957
1,1,1%sep_2148,-66.4,11,15.04,40.93,3.720909
1,1,1%sep_2148,-66.4,13,15.05,42.87,3.297692
1,1,1%sep_2148,-66.4,15,15.04,44.68,2.978667
1,1,1%sep_2148,-66.4,17,15.04,46.35,2.726471
1,1,1%sep_2148,-66.4,21,15.05,49.29,2.347143
1,1,1%sep_2148,-66.4,23,15.04,50.42,2.192174
1,1,1%sep_2148,-66.4,27,15.04,53.06,1.965185
1,1,1%sep_2148,-66.4,33,15.04,56.15,1.701515
1,1,1%sep_2148,-66.4,39,15.04,59.13,1.516154
1,1,1%sep_2148,-66.4,46,15.03,62.24,1.353043
1,1,1%sep_2148,-66.42,11,15.04,41.35,3.759091
1,1,1%sep_2148,-66.42,13,15.04,43.17,3.320769
1,1,1%sep_2148,-66.42,15,15.04,45.13,3.008667
1,1,1%sep_2148,-66.42,17,15.04,46.68,2.745882
1,1,1%sep_2148,-66.42,21,15.03,49.65,2.364286
1,1,1%sep_2148,-66.42,23,15.05,51.05,2.219565
1,1,1%sep_2148,-66.42,27,15.04,53.66,1.987407
1,1,1%sep_2148,-66.42,33,15.04,56.91,1.724545
1,1,1%sep_2148,-66.42,39,15.04,59.81,1.53359
1,1,1%sep_2148,-66.42,46,15.04,62.95,1.368478
1,1,1%sep_2148,-66.44,11,15.04,41.68,3.789091
1,1,1%sep_2148,-66.44,13,15.03,43.64,3.356923
1,1,1%sep_2148,-66.44,15,15.04,45.49,3.032667
1,1,1%sep_2148,-66.44,17,15.04,47.13,2.772353
1,1,1%sep_2148,-66.44,21,15.04,50.11,2.38619
1,1,1%sep_2148,-66.44,23,15.04,51.74,2.249565
1,1,1%sep_2148,-66.44,27,15.04,54.1,2.003704
1,1,1%sep_2148,-66.44,33,15.04,57.78,1.750909
1,1,1%sep_2148,-66.44,39,15.04,60.77,1.558205
1,1,1%sep_2148,-66.44,46,15.04,63.99,1.391087
1,1,1%sep_2148,-66.46,11,15.05,42.07,3.824545
1,1,1%sep_2148,-66.46,13,15.04,44.26,3.404615
1,1,1%sep_2148,-66.46,15,15.04,45.93,3.062
1,1,1%sep_2148,-66.46,17,15.04,47.75,2.808824
1,1,1%sep_2148,-66.46,21,15.04,50.8,2.419048
1,1,1%sep_2148,-66.46,23,15.04,52.2,2.269565
1,1,1%sep_2148,-66.46,27,15.06,54.66,2.024444
1,1,1%sep_2148,-66.46,33,15.04,58.32,1.767273
1,1,1%sep_2148,-66.46,39,15.04,61.44,1.575385
1,1,1%sep_2148,-66.46,46,15.03,64.74,1.407391
1,1,1%sep_2148,-66.48,11,15.04,42.7,3.881818
1,1,1%sep_2148,-66.48,13,15.07,44.88,3.452308
1,1,1%sep_2148,-66.48,15,15.05,46.66,3.110667
1,1,1%sep_2148,-66.48,17,15.04,48.45,2.85
1,1,1%sep_2148,-66.48,21,15.04,51.59,2.456667
1,1,1%sep_2148,-66.48,23,15.05,52.74,2.293043
1,1,1%sep_2148,-66.48,27,15.04,55.5,2.055556
1,1,1%sep_2148,-66.48,33,15.04,58.82,1.782424
1,1,1%sep_2148,-66.48,39,15.04,61.92,1.587692
1,1,1%sep_2148,-66.48,46,15.05,65.27,1.418913
1,1,1%sep_2148,-66.5,11,15.05,43.25,3.931818
1,1,1%sep_2148,-66.5,13,15.04,45.23,3.479231
1,1,1%sep_2148,-66.5,15,15.04,47.28,3.152
1,1,1%sep_2148,-66.5,17,15.04,48.96,2.88
1,1,1%sep_2148,-66.5,21,15.05,52.1,2.480952
1,1,1%sep_2148,-66.5,23,15.04,53.35,2.319565
1,1,1%sep_2148,-66.5,27,15.04,56.28,2.084444
1,1,1%sep_2148,-66.5,33,15.04,59.43,1.800909
1,1,1%sep_2148,-66.5,39,15.04,62.55,1.603846
1,1,1%sep_2148,-66.5,46,15.04,65.85,1.431522
1,1,1%sep_2148,-66.52,11,15.04,43.72,3.974545
1,1,1%sep_2148,-66.52,13,15.04,45.63,3.51
1,1,1%sep_2148,-66.52,15,15.04,47.8,3.186667
1,1,1%sep_2148,-66.52,17,15.04,49.39,2.905294
1,1,1%sep_2148,-66.52,21,15.05,52.53,2.501429
1,1,1%sep_2148,-66.52,23,15.04,54.29,2.360435
1,1,1%sep_2148,-66.52,27,15.04,56.9,2.107407
1,1,1%sep_2148,-66.52,33,15.03,60.63,1.837273
1,1,1%sep_2148,-66.52,39,15.04,63.79,1.635641
1,1,1%sep_2148,-66.52,46,15.04,67.15,1.459783
1,1,1%sep_2148,-66.54,11,15.04,44.13,4.011818
1,1,1%sep_2148,-66.54,13,15.04,46.39,3.568462
1,1,1%sep_2148,-66.54,15,15.03,48.24,3.216
1,1,1%sep_2148,-66.54,17,15.04,50.02,2.942353
1,1,1%sep_2148,-66.54,21,15.04,53.33,2.539524
1,1,1%sep_2148,-66.54,23,15.04,55.08,2.394783
1,1,1%sep_2148,-66.54,27,15.04,57.46,2.128148
1,1,1%sep_2148,-66.54,33,15.04,61.59,1.866364
1,1,1%sep_2148,-66.54,39,15.03,64.9,1.664103
1,1,1%sep_2148,-66.54,46,15.04,68.39,1.486739
1,1,1%sep_2148,-66.56,11,15.09,44.82,4.074545
1,1,1%sep_2148,-66.56,13,15.05,47.26,3.635385
1,1,1%sep_2148,-66.56,15,15.03,49.06,3.270667
1,1,1%sep_2148,-66.56,17,15.03,51.06,3.003529
1,1,1%sep_2148,-66.56,21,15.04,54.42,2.591429
1,1,1%sep_2148,-66.56,23,15.04,55.75,2.423913
1,1,1%sep_2148,-66.56,27,15.04,58.55,2.168519
1,1,1%sep_2148,-66.56,33,15.04,62.31,1.888182
1,1,1%sep_2148,-66.56,39,15.04,65.81,1.687436
1,1,1%sep_2148,-66.56,46,15.04,69.42,1.50913
1,1,1%sep_2148,-66.58,11,15.04,45.71,4.155455
1,1,1%sep_2148,-66.58,13,15.04,48,3.692308
1,1,1%sep_2148,-66.58,15,15.04,50.11,3.340667
1,1,1%sep_2148,-66.58,17,15.04,52.01,3.059412
1,1,1%sep_2148,-66.58,21,15.04,55.39,2.637619
1,1,1%sep_2148,-66.58,23,15.04,56.58,2.46
1,1,1%sep_2148,-66.58,27,15.03,59.83,2.215926
1,1,1%sep_2148,-66.58,33,15.05,63.17,1.914242
1,1,1%sep_2148,-66.58,39,15.04,66.61,1.707949
1,1,1%sep_2148,-66.58,46,15.04,70.23,1.526739
1,1,1%sep_2148,-66.6,11,35.09,46.75,4.25
1,1,1%sep_2148,-66.6,13,35.09,48.78,3.752308
1,1,1%sep_2148,-66.6,15,35.08,54.56,3.637333
1,1,1%sep_2148,-66.6,17,35,53.06,3.121176
1,1,1%sep_2148,-66.6,21,35.08,61.29,2.918571
1,1,1%sep_2148,-66.6,23,35.1,62.78,2.729565
1,1,1%sep_2148,-66.6,27,35.09,61.67,2.284074
1,1,1%sep_2148,-66.6,33,35.09,70.56,2.138182
1,1,1%sep_2148,-66.6,39,35.02,72.17,1.850513
1,1,1%sep_2148,-66.6,46,35.1,71.28,1.549565
1,1,1%sep_2148,-66.62,11,35.08,50.07,4.551818
1,1,1%sep_2148,-66.62,13,35.09,54.13,4.163846
1,1,1%sep_2148,-66.62,15,35.09,51.1,3.406667
1,1,1%sep_2148,-66.62,17,35,56.76,3.338824
1,1,1%sep_2148,-66.62,21,35.08,57.9,2.757143
1,1,1%sep_2148,-66.62,23,35.09,58.23,2.531739
1,1,1%sep_2148,-66.62,27,35.08,66.43,2.46037
1,1,1%sep_2148,-66.62,33,35.09,70.9,2.148485
1,1,1%sep_2148,-66.62,39,35.02,67.84,1.739487
1,1,1%sep_2148,-66.62,46,15.04,79.34,1.724783
1,1,1%sep_2148,-66.64,11,30.05,56.06,5.096364
1,1,1%sep_2148,-66.64,13,35,58.28,4.483077
1,1,1%sep_2148,-66.64,15,35.09,54.5,3.633333
1,1,1%sep_2148,-66.64,17,35.1,63.04,3.708235
1,1,1%sep_2148,-66.64,21,35.09,57.98,2.760952
1,1,1%sep_2148,-66.64,23,35.09,59.93,2.605652
1,1,1%sep_2148,-66.64,27,35.1,70.32,2.604444
1,1,1%sep_2148,-66.64,33,35.02,64.94,1.967879
1,1,1%sep_2148,-66.64,39,35.09,69.74,1.788205
1,1,1%sep_2148,-66.64,46,35.1,81.09,1.762826
1,2,1.5%sep_17240,-66.02,1.2,20.01,42.41,35.341667
1,2,1.5%sep_17240,-66.02,1.5,15.1,45.36,30.24
1,2,1.5%sep_17240,-66.02,1.8,15.04,47.4,26.333333
1,2,1.5%sep_17240,-66.02,2.1,15.04,49.38,23.514286
1,2,1.5%sep_17240,-66.02,2.4,15.04,50.8,21.166667
1,2,1.5%sep_17240,-66.02,2.7,15.03,52.24,19.348148
1,2,1.5%sep_17240,-66.02,2.9,15.03,53.23,18.355172
1,2,1.5%sep_17240,-66.02,3.4,15.04,55.17,16.226471
1,2,1.5%sep_17240,-66.02,3.9,15.03,56.73,14.546154
1,2,1.5%sep_17240,-66.02,4.9,15.04,59.55,12.153061
1,2,1.5%sep_17240,-66.02,5.8,15.03,61.84,10.662069
1,2,1.5%sep_17240,-66.04,1.2,15.04,43.76,36.466667
1,2,1.5%sep_17240,-66.04,1.5,15.04,46.1,30.733333
1,2,1.5%sep_17240,-66.04,1.8,15.03,47.67,26.483333
1,2,1.5%sep_17240,-66.04,2.1,15.04,49.43,23.538095
1,2,1.5%sep_17240,-66.04,2.4,15.03,50.73,21.1375
1,2,1.5%sep_17240,-66.04,2.7,15.04,51.9,19.222222
1,2,1.5%sep_17240,-66.04,2.9,15.03,52.7,18.172414
1,2,1.5%sep_17240,-66.04,3.4,15.04,54.53,16.038235
1,2,1.5%sep_17240,-66.04,3.9,15.03,56.13,14.392308
1,2,1.5%sep_17240,-66.04,4.9,15.04,59.02,12.044898
1,2,1.5%sep_17240,-66.04,5.8,15.03,61.23,10.556897
1,2,1.5%sep_17240,-66.06,1.2,15.04,43.35,36.125
1,2,1.5%sep_17240,-66.06,1.5,15.04,45.54,30.36
1,2,1.5%sep_17240,-66.06,1.8,15.01,47.22,26.233333
1,2,1.5%sep_17240,-66.06,2.1,15.06,48.85,23.261905
1,2,1.5%sep_17240,-66.06,2.4,15.05,50.34,20.975
1,2,1.5%sep_17240,-66.06,2.7,15.05,51.53,19.085185
1,2,1.5%sep_17240,-66.06,2.9,15.04,52.19,17.996552
1,2,1.5%sep_17240,-66.06,3.4,15.04,53.97,15.873529
1,2,1.5%sep_17240,-66.06,3.9,15.03,55.67,14.274359
1,2,1.5%sep_17240,-66.06,4.9,15.04,58.75,11.989796
1,2,1.5%sep_17240,-66.06,5.8,15.05,60.75,10.474138
1,2,1.5%sep_17240,-66.08,1.2,15.04,43.17,35.975
1,2,1.5%sep_17240,-66.08,1.5,15.04,45.11,30.073333
1,2,1.5%sep_17240,-66.08,1.8,15.04,47.09,26.161111
1,2,1.5%sep_17240,-66.08,2.1,15.04,48.53,23.109524
1,2,1.5%sep_17240,-66.08,2.4,15.04,50.12,20.883333
1,2,1.5%sep_17240,-66.08,2.7,15.04,51.49,19.07037
1,2,1.5%sep_17240,-66.08,2.9,15.04,52.14,17.97931
1,2,1.5%sep_17240,-66.08,3.4,15.04,53.97,15.873529
1,2,1.5%sep_17240,-66.08,3.9,15.04,55.71,14.284615
1,2,1.5%sep_17240,-66.08,4.9,15.04,58.64,11.967347
1,2,1.5%sep_17240,-66.08,5.8,15.03,60.93,10.505172
1,2,1.5%sep_17240,-66.1,1.2,15.04,42.89,35.741667
1,2,1.5%sep_17240,-66.1,1.5,15.04,44.92,29.946667
1,2,1.5%sep_17240,-66.1,1.8,15.04,46.96,26.088889
1,2,1.5%sep_17240,-66.1,2.1,15.04,48.48,23.085714
1,2,1.5%sep_17240,-66.1,2.4,15.04,49.85,20.770833
1,2,1.5%sep_17240,-66.1,2.7,15.04,51.38,19.02963
1,2,1.5%sep_17240,-66.1,2.9,15.05,52.3,18.034483
1,2,1.5%sep_17240,-66.1,3.4,15.04,54.16,15.929412
1,2,1.5%sep_17240,-66.1,3.9,15.05,55.81,14.310256
1,2,1.5%sep_17240,-66.1,4.9,15.04,58.46,11.930612
1,2,1.5%sep_17240,-66.1,5.8,15.04,61.04,10.524138
1,2,1.5%sep_17240,-66.12,1.2,15.04,42.74,35.616667
1,2,1.5%sep_17240,-66.12,1.5,15.04,45.21,30.14
1,2,1.5%sep_17240,-66.12,1.8,15.04,46.85,26.027778
1,2,1.5%sep_17240,-66.12,2.1,15.04,48.75,23.214286
1,2,1.5%sep_17240,-66.12,2.4,15.04,50.01,20.8375
1,2,1.5%sep_17240,-66.12,2.7,15.03,51.22,18.97037
1,2,1.5%sep_17240,-66.12,2.9,15.03,52.19,17.996552
1,2,1.5%sep_17240,-66.12,3.4,15.04,54.11,15.914706
1,2,1.5%sep_17240,-66.12,3.9,15.06,55.71,14.284615
1,2,1.5%sep_17240,-66.12,4.9,15.03,58.78,11.995918
1,2,1.5%sep_17240,-66.12,5.8,15.04,60.96,10.510345
1,2,1.5%sep_17240,-66.14,1.2,15.04,43,35.833333
1,2,1.5%sep_17240,-66.14,1.5,15.04,45.3,30.2
1,2,1.5%sep_17240,-66.14,1.8,15.06,46.93,26.072222
1,2,1.5%sep_17240,-66.14,2.1,15.04,48.67,23.17619
1,2,1.5%sep_17240,-66.14,2.4,15.04,50.4,21
1,2,1.5%sep_17240,-66.14,2.7,15.04,51.5,19.074074
1,2,1.5%sep_17240,-66.14,2.9,15.04,52.16,17.986207
1,2,1.5%sep_17240,-66.14,3.4,15.04,54.08,15.905882
1,2,1.5%sep_17240,-66.14,3.9,15.03,55.91,14.335897
1,2,1.5%sep_17240,-66.14,4.9,15.03,59.25,12.091837
1,2,1.5%sep_17240,-66.14,5.8,15.04,61.23,10.556897
1,2,1.5%sep_17240,-66.16,1.2,15.04,43.26,36.05
1,2,1.5%sep_17240,-66.16,1.5,15.04,45.13,30.086667
1,2,1.5%sep_17240,-66.16,1.8,15.04,47.36,26.311111
1,2,1.5%sep_17240,-66.16,2.1,15.04,48.71,23.195238
1,2,1.5%sep_17240,-66.16,2.4,15.04,50.38,20.991667
1,2,1.5%sep_17240,-66.16,2.7,15.04,51.94,19.237037
1,2,1.5%sep_17240,-66.16,2.9,15.05,52.62,18.144828
1,2,1.5%sep_17240,-66.16,3.4,15.03,54.54,16.041176
1,2,1.5%sep_17240,-66.16,3.9,15.04,56.41,14.464103
1,2,1.5%sep_17240,-66.16,4.9,15.03,59.2,12.081633
1,2,1.5%sep_17240,-66.16,5.8,15.04,61.81,10.656897
1,2,1.5%sep_17240,-66.18,1.2,15.03,43.05,35.875
1,2,1.5%sep_17240,-66.18,1.5,15.05,45.34,30.226667
1,2,1.5%sep_17240,-66.18,1.8,15.04,47.32,26.288889
1,2,1.5%sep_17240,-66.18,2.1,15.04,49.07,23.366667
1,2,1.5%sep_17240,-66.18,2.4,15.03,50.35,20.979167
1,2,1.5%sep_17240,-66.18,2.7,15.05,51.82,19.192593
1,2,1.5%sep_17240,-66.18,2.9,15.04,52.93,18.251724
1,2,1.5%sep_17240,-66.18,3.4,15.05,54.94,16.158824
1,2,1.5%sep_17240,-66.18,3.9,15.04,56.55,14.5
1,2,1.5%sep_17240,-66.18,4.9,15.04,59.25,12.091837
1,2,1.5%sep_17240,-66.18,5.8,15.04,61.92,10.675862
1,2,1.5%sep_17240,-66.2,1.2,15.04,43.13,35.941667
1,2,1.5%sep_17240,-66.2,1.5,15.04,45.82,30.546667
1,2,1.5%sep_17240,-66.2,1.8,15.03,47.36,26.311111
1,2,1.5%sep_17240,-66.2,2.1,15.04,49.44,23.542857
1,2,1.5%sep_17240,-66.2,2.4,15.04,50.82,21.175
1,2,1.5%sep_17240,-66.2,2.7,15.04,51.93,19.233333
1,2,1.5%sep_17240,-66.2,2.9,15.04,52.74,18.186207
1,2,1.5%sep_17240,-66.2,3.4,15.04,54.71,16.091176
1,2,1.5%sep_17240,-66.2,3.9,15.05,56.45,14.474359
1,2,1.5%sep_17240,-66.2,4.9,15.03,59.95,12.234694
1,2,1.5%sep_17240,-66.2,5.8,15.04,61.85,10.663793
1,2,1.5%sep_17240,-66.22,1.2,15.04,43.56,36.3
1,2,1.5%sep_17240,-66.22,1.5,15.05,45.67,30.446667
1,2,1.5%sep_17240,-66.22,1.8,15.05,47.7,26.5
1,2,1.5%sep_17240,-66.22,2.1,15.04,49.16,23.409524
1,2,1.5%sep_17240,-66.22,2.4,15.03,51.09,21.2875
1,2,1.5%sep_17240,-66.22,2.7,15.04,52.44,19.422222
1,2,1.5%sep_17240,-66.22,2.9,15.04,52.91,18.244828
1,2,1.5%sep_17240,-66.22,3.4,15.04,54.89,16.144118
1,2,1.5%sep_17240,-66.22,3.9,15.04,56.85,14.576923
1,2,1.5%sep_17240,-66.22,4.9,15.03,60.22,12.289796
1,2,1.5%sep_17240,-66.22,5.8,15.04,62.39,10.756897
1,2,1.5%sep_17240,-66.24,1.2,15.04,43.69,36.408333
1,2,1.5%sep_17240,-66.24,1.5,15.04,45.53,30.353333
1,2,1.5%sep_17240,-66.24,1.8,15.05,47.98,26.655556
1,2,1.5%sep_17240,-66.24,2.1,15.04,49.31,23.480952
1,2,1.5%sep_17240,-66.24,2.4,15.04,50.85,21.1875
1,2,1.5%sep_17240,-66.24,2.7,15.05,52.68,19.511111
1,2,1.5%sep_17240,-66.24,2.9,20,53.45,18.431034
1,2,1.5%sep_17240,-66.24,3.4,15.04,55.49,16.320588
1,2,1.5%sep_17240,-66.24,3.9,15.04,57.08,14.635897
1,2,1.5%sep_17240,-66.24,4.9,15.04,60,12.244898
1,2,1.5%sep_17240,-66.24,5.8,15.04,62.55,10.784483
1,2,1.5%sep_17240,-66.26,1.2,15.04,43.55,36.291667
1,2,1.5%sep_17240,-66.26,1.5,15.04,46.22,30.813333
1,2,1.5%sep_17240,-66.26,1.8,15.03,47.69,26.494444
1,2,1.5%sep_17240,-66.26,2.1,15.04,49.78,23.704762
1,2,1.5%sep_17240,-66.26,2.4,15.06,51.46,21.441667
1,2,1.5%sep_17240,-66.26,2.7,15.04,52.45,19.425926
1,2,1.5%sep_17240,-66.26,2.9,20.1,53.49,18.444828
1,2,1.5%sep_17240,-66.26,3.4,15.04,55.32,16.270588
1,2,1.5%sep_17240,-66.26,3.9,15.04,57.45,14.730769
1,2,1.5%sep_17240,-66.26,4.9,15.03,60.66,12.379592
1,2,1.5%sep_17240,-66.26,5.8,15.05,63.08,10.875862
1,2,1.5%sep_17240,-66.28,1.2,15.04,43.81,36.508333
1,2,1.5%sep_17240,-66.28,1.5,15.04,45.81,30.54
1,2,1.5%sep_17240,-66.28,1.8,15.03,48.29,26.827778
1,2,1.5%sep_17240,-66.28,2.1,15.05,49.71,23.671429
1,2,1.5%sep_17240,-66.28,2.4,15.04,51.18,21.325
1,2,1.5%sep_17240,-66.28,2.7,15.04,53.05,19.648148
1,2,1.5%sep_17240,-66.28,2.9,20.09,53.73,18.527586
1,2,1.5%sep_17240,-66.28,3.4,25.07,55.84,16.423529
1,2,1.5%sep_17240,-66.28,3.9,15.04,57.83,14.828205
1,2,1.5%sep_17240,-66.28,4.9,15.04,60.76,12.4
1,2,1.5%sep_17240,-66.28,5.8,30.01,62.96,10.855172
1,2,1.5%sep_17240,-66.3,1.2,15.04,43.89,36.575
1,2,1.5%sep_17240,-66.3,1.5,15.04,46.45,30.966667
1,2,1.5%sep_17240,-66.3,1.8,15.05,48.12,26.733333
1,2,1.5%sep_17240,-66.3,2.1,15.04,49.99,23.804762
1,2,1.5%sep_17240,-66.3,2.4,20.1,51.84,21.6
1,2,1.5%sep_17240,-66.3,2.7,20,53.31,19.744444
1,2,1.5%sep_17240,-66.3,2.9,20.01,54.07,18.644828
1,2,1.5%sep_17240,-66.3,3.4,20.09,55.61,16.355882
1,2,1.5%sep_17240,-66.3,3.9,20,58.13,14.905128
1,2,1.5%sep_17240,-66.3,4.9,15.04,61.06,12.461224
1,2,1.5%sep_17240,-66.3,5.8,30.01,63.27,10.908621
1,2,1.5%sep_17240,-66.32,1.2,15.03,44.11,36.758333
1,2,1.5%sep_17240,-66.32,1.5,15.03,46.68,31.12
1,2,1.5%sep_17240,-66.32,1.8,15.04,48.33,26.85
1,2,1.5%sep_17240,-66.32,2.1,15.05,50.24,23.92381
1,2,1.5%sep_17240,-66.32,2.4,20.01,52.14,21.725
1,2,1.5%sep_17240,-66.32,2.7,20,53.65,19.87037
1,2,1.5%sep_17240,-66.32,2.9,20.02,54.38,18.751724
1,2,1.5%sep_17240,-66.32,3.4,25,56.29,16.555882
1,2,1.5%sep_17240,-66.32,3.9,15.04,58.45,14.987179
1,2,1.5%sep_17240,-66.32,4.9,15.04,61.55,12.561224
1,2,1.5%sep_17240,-66.32,5.8,25.08,64.27,11.081034
1,2,1.5%sep_17240,-66.34,1.2,15.07,44.22,36.85
1,2,1.5%sep_17240,-66.34,1.5,15.03,46.28,30.853333
1,2,1.5%sep_17240,-66.34,1.8,15.03,48.84,27.133333
1,2,1.5%sep_17240,-66.34,2.1,15.04,50.47,24.033333
1,2,1.5%sep_17240,-66.34,2.4,20.1,51.95,21.645833
1,2,1.5%sep_17240,-66.34,2.7,20.01,53.42,19.785185
1,2,1.5%sep_17240,-66.34,2.9,20.01,54.38,18.751724
1,2,1.5%sep_17240,-66.34,3.4,25.06,56.68,16.670588
1,2,1.5%sep_17240,-66.34,3.9,35.09,58.24,14.933333
1,2,1.5%sep_17240,-66.34,4.9,20.1,61.79,12.610204
1,2,1.5%sep_17240,-66.34,5.8,30.03,64.61,11.139655
1,2,1.5%sep_17240,-66.36,1.2,15.05,44.44,37.033333
1,2,1.5%sep_17240,-66.36,1.5,15.05,46.6,31.066667
1,2,1.5%sep_17240,-66.36,1.8,15.04,49.12,27.288889
1,2,1.5%sep_17240,-66.36,2.1,15.05,50.76,24.171429
1,2,1.5%sep_17240,-66.36,2.4,20.1,52.28,21.783333
1,2,1.5%sep_17240,-66.36,2.7,20.1,53.74,19.903704
1,2,1.5%sep_17240,-66.36,2.9,20.1,54.81,18.9
1,2,1.5%sep_17240,-66.36,3.4,25.06,56.99,16.761765
1,2,1.5%sep_17240,-66.36,3.9,35,58.72,15.05641
1,2,1.5%sep_17240,-66.36,4.9,20.1,62.38,12.730612
1,2,1.5%sep_17240,-66.36,5.8,35.08,64.5,11.12069
1,2,1.5%sep_17240,-66.38,1.2,15.04,44.67,37.225
1,2,1.5%sep_17240,-66.38,1.5,15.04,46.85,31.233333
1,2,1.5%sep_17240,-66.38,1.8,15.04,49.43,27.461111
1,2,1.5%sep_17240,-66.38,2.1,15.04,51,24.285714
1,2,1.5%sep_17240,-66.38,2.4,20.01,52.56,21.9
1,2,1.5%sep_17240,-66.38,2.7,20,54.06,20.022222
1,2,1.5%sep_17240,-66.38,2.9,20.01,55.07,18.989655
1,2,1.5%sep_17240,-66.38,3.4,35.07,57.47,16.902941
1,2,1.5%sep_17240,-66.38,3.9,15.04,59.7,15.307692
1,2,1.5%sep_17240,-66.38,4.9,15.04,62.75,12.806122
1,2,1.5%sep_17240,-66.38,5.8,35.1,65.69,11.325862
1,2,1.5%sep_17240,-66.4,1.2,15.04,44.9,37.416667
1,2,1.5%sep_17240,-66.4,1.5,15.05,47.13,31.42
1,2,1.5%sep_17240,-66.4,1.8,15.04,49.76,27.644444
1,2,1.5%sep_17240,-66.4,2.1,15.04,51.44,24.495238
1,2,1.5%sep_17240,-66.4,2.4,20.1,53,22.083333
1,2,1.5%sep_17240,-66.4,2.7,20,54.5,20.185185
1,2,1.5%sep_17240,-66.4,2.9,20,55.58,19.165517
1,2,1.5%sep_17240,-66.4,3.4,35.08,58.01,17.061765
1,2,1.5%sep_17240,-66.4,3.9,30.03,60.23,15.44359
1,2,1.5%sep_17240,-66.4,4.9,15.05,63.35,12.928571
1,2,1.5%sep_17240,-66.4,5.8,35.09,66.31,11.432759
1,2,1.5%sep_17240,-66.42,1.2,35.08,45.35,37.791667
1,2,1.5%sep_17240,-66.42,1.5,35.08,47.98,31.986667
1,2,1.5%sep_17240,-66.42,1.8,35.08,52.6,29.222222
1,2,1.5%sep_17240,-66.42,2.1,35.07,54.49,25.947619
1,2,1.5%sep_17240,-66.42,2.4,35.1,57.53,23.970833
1,2,1.5%sep_17240,-66.42,2.7,35.07,57.13,21.159259
1,2,1.5%sep_17240,-66.42,2.9,35.08,58.36,20.124138
1,2,1.5%sep_17240,-66.42,3.4,35.08,62.93,18.508824
1,2,1.5%sep_17240,-66.42,3.9,35.08,62.81,16.105128
1,2,1.5%sep_17240,-66.42,4.9,35.08,68.83,14.046939
1,2,1.5%sep_17240,-66.42,5.8,35,70.99,12.239655
1,2,1.5%sep_17240,-66.44,1.2,20.05,51.39,42.825
1,2,1.5%sep_17240,-66.44,1.5,35.09,54,36
1,2,1.5%sep_17240,-66.44,1.8,35.07,54.49,30.272222
1,2,1.5%sep_17240,-66.44,2.1,35.08,55.52,26.438095
1,2,1.5%sep_17240,-66.44,2.4,35.07,56.28,23.45
1,2,1.5%sep_17240,-66.44,2.7,35.04,60.15,22.277778
1,2,1.5%sep_17240,-66.44,2.9,35.09,60.78,20.958621
1,2,1.5%sep_17240,-66.44,3.4,35.09,58.9,17.323529
1,2,1.5%sep_17240,-66.44,3.9,35.09,64.87,16.633333
1,2,1.5%sep_17240,-66.44,4.9,35.09,64.15,13.091837
1,2,1.5%sep_17240,-66.44,5.8,35.09,66.75,11.508621
1,2,1.5%sep_17240,-66.46,1.2,35.08,50.19,41.825
1,2,1.5%sep_17240,-66.46,1.5,35.08,52.84,35.226667
1,2,1.5%sep_17240,-66.46,1.8,35.09,56.59,31.438889
1,2,1.5%sep_17240,-66.46,2.1,35.09,52.61,25.052381
1,2,1.5%sep_17240,-66.46,2.4,35.09,60.73,25.304167
1,2,1.5%sep_17240,-66.46,2.7,35.08,62.23,23.048148
1,2,1.5%sep_17240,-66.46,2.9,35.08,63.29,21.824138
1,2,1.5%sep_17240,-66.46,3.4,35.08,60.58,17.817647
1,2,1.5%sep_17240,-66.46,3.9,35.08,67.48,17.302564
1,2,1.5%sep_17240,-66.46,4.9,35.08,65.52,13.371429
1,2,1.5%sep_17240,-66.46,5.8,35.09,68.38,11.789655
1,3,2%sep_50110,-65.86,0.5,30.02,42.14,84.28
1,3,2%sep_50110,-65.86,0.6,15.05,44.5,74.166667
1,3,2%sep_50110,-65.86,0.7,15.03,46.37,66.242857
1,3,2%sep_50110,-65.86,0.8,15.04,47.91,59.8875
1,3,2%sep_50110,-65.86,0.9,15.04,49.74,55.266667
1,3,2%sep_50110,-65.86,1,15.04,51.54,51.54
1,3,2%sep_50110,-65.86,1.2,15.03,53.85,44.875
1,3,2%sep_50110,-65.86,1.4,15.04,55.94,39.957143
1,3,2%sep_50110,-65.86,1.6,15.03,58.05,36.28125
1,3,2%sep_50110,-65.86,1.8,15.04,59.41,33.005556
1,3,2%sep_50110,-65.86,2,15.04,61.3,30.65
1,3,2%sep_50110,-65.88,0.5,20.01,44.1,88.2
1,3,2%sep_50110,-65.88,0.6,20.1,46.23,77.05
1,3,2%sep_50110,-65.88,0.7,15.04,48.16,68.8
1,3,2%sep_50110,-65.88,0.8,15.05,49.76,62.2
1,3,2%sep_50110,-65.88,0.9,15.05,51.1,56.777778
1,3,2%sep_50110,-65.88,1,15.04,52.27,52.27
1,3,2%sep_50110,-65.88,1.2,15.05,54.91,45.758333
1,3,2%sep_50110,-65.88,1.4,15.04,56.87,40.621429
1,3,2%sep_50110,-65.88,1.6,15.03,58.48,36.55
1,3,2%sep_50110,-65.88,1.8,15.04,60.2,33.444444
1,3,2%sep_50110,-65.88,2,15.04,61.7,30.85
1,3,2%sep_50110,-65.9,0.5,20.01,44.45,88.9
1,3,2%sep_50110,-65.9,0.6,15.04,46.43,77.383333
1,3,2%sep_50110,-65.9,0.7,15.03,48.12,68.742857
1,3,2%sep_50110,-65.9,0.8,15.04,49.65,62.0625
1,3,2%sep_50110,-65.9,0.9,15.03,51.23,56.922222
1,3,2%sep_50110,-65.9,1,15.04,52.62,52.62
1,3,2%sep_50110,-65.9,1.2,15.04,54.74,45.616667
1,3,2%sep_50110,-65.9,1.4,15.04,56.99,40.707143
1,3,2%sep_50110,-65.9,1.6,15.04,58.63,36.64375
1,3,2%sep_50110,-65.9,1.8,15.04,60.2,33.444444
1,3,2%sep_50110,-65.9,2,15.04,61.65,30.825
1,3,2%sep_50110,-65.92,0.5,20.1,44.24,88.48
1,3,2%sep_50110,-65.92,0.6,20,46.5,77.5
1,3,2%sep_50110,-65.92,0.7,15.06,48.38,69.114286
1,3,2%sep_50110,-65.92,0.8,15.04,49.82,62.275
1,3,2%sep_50110,-65.92,0.9,15.04,51.07,56.744444
1,3,2%sep_50110,-65.92,1,15.04,52.59,52.59
1,3,2%sep_50110,-65.92,1.2,15.04,55.13,45.941667
1,3,2%sep_50110,-65.92,1.4,15.06,56.85,40.607143
1,3,2%sep_50110,-65.92,1.6,15.04,58.83,36.76875
1,3,2%sep_50110,-65.92,1.8,15.04,60.16,33.422222
1,3,2%sep_50110,-65.92,2,15.03,62.03,31.015
1,3,2%sep_50110,-65.94,0.5,20.1,44.32,88.64
1,3,2%sep_50110,-65.94,0.6,15.04,46.22,77.033333
1,3,2%sep_50110,-65.94,0.7,15.05,48.05,68.642857
1,3,2%sep_50110,-65.94,0.8,15.04,49.79,62.2375
1,3,2%sep_50110,-65.94,0.9,15.04,51.37,57.077778
1,3,2%sep_50110,-65.94,1,15.04,52.53,52.53
1,3,2%sep_50110,-65.94,1.2,15.04,54.86,45.716667
1,3,2%sep_50110,-65.94,1.4,15.04,57.2,40.857143
1,3,2%sep_50110,-65.94,1.6,15.04,58.61,36.63125
1,3,2%sep_50110,-65.94,1.8,15.04,60.52,33.622222
1,3,2%sep_50110,-65.94,2,15.04,61.76,30.88
1,3,2%sep_50110,-65.96,0.5,20.1,44.36,88.72
1,3,2%sep_50110,-65.96,0.6,20,46.57,77.616667
1,3,2%sep_50110,-65.96,0.7,15.04,48.29,68.985714
1,3,2%sep_50110,-65.96,0.8,15.05,49.64,62.05
1,3,2%sep_50110,-65.96,0.9,15.04,51.22,56.911111
1,3,2%sep_50110,-65.96,1,15.04,52.86,52.86
1,3,2%sep_50110,-65.96,1.2,15.04,54.98,45.816667
1,3,2%sep_50110,-65.96,1.4,15.04,56.99,40.707143
1,3,2%sep_50110,-65.96,1.6,15.03,59.07,36.91875
1,3,2%sep_50110,-65.96,1.8,15.05,60.31,33.505556
1,3,2%sep_50110,-65.96,2,15.04,62.12,31.06
1,3,2%sep_50110,-65.98,0.5,20.1,44.19,88.38
1,3,2%sep_50110,-65.98,0.6,20.1,46.36,77.266667
1,3,2%sep_50110,-65.98,0.7,15.04,48.4,69.142857
1,3,2%sep_50110,-65.98,0.8,15.05,50.04,62.55
1,3,2%sep_50110,-65.98,0.9,15.04,51.26,56.955556
1,3,2%sep_50110,-65.98,1,15.04,52.56,52.56
1,3,2%sep_50110,-65.98,1.2,15.05,55.35,46.125
1,3,2%sep_50110,-65.98,1.4,15.04,57.14,40.814286
1,3,2%sep_50110,-65.98,1.6,15.04,58.98,36.8625
1,3,2%sep_50110,-65.98,1.8,15.04,60.59,33.661111
1,3,2%sep_50110,-65.98,2,15.05,62.28,31.14
1,3,2%sep_50110,-66,0.5,20.01,44.53,89.06
1,3,2%sep_50110,-66,0.6,15.05,46.45,77.416667
1,3,2%sep_50110,-66,0.7,15.04,48.16,68.8
1,3,2%sep_50110,-66,0.8,15.04,49.87,62.3375
1,3,2%sep_50110,-66,0.9,15.04,51.62,57.355556
1,3,2%sep_50110,-66,1,15.04,52.91,52.91
1,3,2%sep_50110,-66,1.2,15.04,55.06,45.883333
1,3,2%sep_50110,-66,1.4,15.04,57.54,41.1
1,3,2%sep_50110,-66,1.6,15.04,58.98,36.8625
1,3,2%sep_50110,-66,1.8,15.06,60.93,33.85
1,3,2%sep_50110,-66,2,15.04,62.12,31.06
1,3,2%sep_50110,-66.02,0.5,20.1,44.34,88.68
1,3,2%sep_50110,-66.02,0.6,20,46.71,77.85
1,3,2%sep_50110,-66.02,0.7,15.05,48.58,69.4
1,3,2%sep_50110,-66.02,0.8,15.04,49.92,62.4
1,3,2%sep_50110,-66.02,0.9,15.05,51.34,57.044444
1,3,2%sep_50110,-66.02,1,15.04,53.07,53.07
1,3,2%sep_50110,-66.02,1.2,15.03,55.46,46.216667
1,3,2%sep_50110,-66.02,1.4,15.04,57.2,40.857143
1,3,2%sep_50110,-66.02,1.6,15.04,59.43,37.14375
1,3,2%sep_50110,-66.02,1.8,15.05,60.67,33.705556
1,3,2%sep_50110,-66.02,2,15.05,62.63,31.315
1,3,2%sep_50110,-66.04,0.5,20.01,44.43,88.86
1,3,2%sep_50110,-66.04,0.6,20,46.47,77.45
1,3,2%sep_50110,-66.04,0.7,15.05,48.5,69.285714
1,3,2%sep_50110,-66.04,0.8,15.04,50.34,62.925
1,3,2%sep_50110,-66.04,0.9,15.04,51.74,57.488889
1,3,2%sep_50110,-66.04,1,15.04,52.86,52.86
1,3,2%sep_50110,-66.04,1.2,15.04,55.67,46.391667
1,3,2%sep_50110,-66.04,1.4,15.05,57.7,41.214286
1,3,2%sep_50110,-66.04,1.6,15.04,59.23,37.01875
1,3,2%sep_50110,-66.04,1.8,15.04,61.26,34.033333
1,3,2%sep_50110,-66.04,2,15.05,62.64,31.32
1,3,2%sep_50110,-66.06,0.5,20.1,44.78,89.56
1,3,2%sep_50110,-66.06,0.6,20.1,46.84,78.066667
1,3,2%sep_50110,-66.06,0.7,15.04,48.46,69.228571
1,3,2%sep_50110,-66.06,0.8,15.05,50.12,62.65
1,3,2%sep_50110,-66.06,0.9,15.04,52.01,57.788889
1,3,2%sep_50110,-66.06,1,15.04,53.42,53.42
1,3,2%sep_50110,-66.06,1.2,15.04,55.44,46.2
1,3,2%sep_50110,-66.06,1.4,15.04,57.96,41.4
1,3,2%sep_50110,-66.06,1.6,15.05,59.59,37.24375
1,3,2%sep_50110,-66.06,1.8,15.04,61.48,34.155556
1,3,2%sep_50110,-66.06,2,15.04,62.73,31.365
1,3,2%sep_50110,-66.08,0.5,20.1,44.53,89.06
1,3,2%sep_50110,-66.08,0.6,20,47.03,78.383333
1,3,2%sep_50110,-66.08,0.7,15.04,49.01,70.014286
1,3,2%sep_50110,-66.08,0.8,15.05,50.48,63.1
1,3,2%sep_50110,-66.08,0.9,15.06,51.8,57.555556
1,3,2%sep_50110,-66.08,1,15.03,53.49,53.49
1,3,2%sep_50110,-66.08,1.2,15.04,56.12,46.766667
1,3,2%sep_50110,-66.08,1.4,15.05,57.78,41.271429
1,3,2%sep_50110,-66.08,1.6,15.04,60.14,37.5875
1,3,2%sep_50110,-66.08,1.8,15.04,61.38,34.1
1,3,2%sep_50110,-66.08,2,15.04,63.45,31.725
1,3,2%sep_50110,-66.1,0.5,20.03,44.8,89.6
1,3,2%sep_50110,-66.1,0.6,15.04,46.74,77.9
1,3,2%sep_50110,-66.1,0.7,15.04,48.8,69.714286
1,3,2%sep_50110,-66.1,0.8,15.04,50.75,63.4375
1,3,2%sep_50110,-66.1,0.9,15.04,52.38,58.2
1,3,2%sep_50110,-66.1,1,15.04,53.44,53.44
1,3,2%sep_50110,-66.1,1.2,15.04,56.05,46.708333
1,3,2%sep_50110,-66.1,1.4,15.05,58.46,41.757143
1,3,2%sep_50110,-66.1,1.6,15.04,59.86,37.4125
1,3,2%sep_50110,-66.1,1.8,15.03,62.06,34.477778
1,3,2%sep_50110,-66.1,2,15.04,63.19,31.595
1,3,2%sep_50110,-66.12,0.5,20.1,45.13,90.26
1,3,2%sep_50110,-66.12,0.6,20.02,47.37,78.95
1,3,2%sep_50110,-66.12,0.7,15.04,49.05,70.071429
1,3,2%sep_50110,-66.12,0.8,15.04,50.55,63.1875
1,3,2%sep_50110,-66.12,0.9,15.04,52.34,58.155556
1,3,2%sep_50110,-66.12,1,15.05,54.02,54.02
1,3,2%sep_50110,-66.12,1.2,15.04,56.14,46.783333
1,3,2%sep_50110,-66.12,1.4,15.05,58.49,41.778571
1,3,2%sep_50110,-66.12,1.6,15.04,60.48,37.8
1,3,2%sep_50110,-66.12,1.8,15.05,62,34.444444
1,3,2%sep_50110,-66.12,2,15.04,63.65,31.825
1,3,2%sep_50110,-66.14,0.5,20,44.82,89.64
1,3,2%sep_50110,-66.14,0.6,20.01,47.25,78.75
1,3,2%sep_50110,-66.14,0.7,15.05,49.45,70.642857
1,3,2%sep_50110,-66.14,0.8,15.03,51.13,63.9125
1,3,2%sep_50110,-66.14,0.9,15.04,52.33,58.144444
1,3,2%sep_50110,-66.14,1,15.05,53.8,53.8
1,3,2%sep_50110,-66.14,1.2,15.05,56.75,47.291667
1,3,2%sep_50110,-66.14,1.4,15.04,58.51,41.792857
1,3,2%sep_50110,-66.14,1.6,15.04,60.76,37.975
1,3,2%sep_50110,-66.14,1.8,15.02,62.18,34.544444
1,3,2%sep_50110,-66.14,2,15.04,64.2,32.1
1,3,2%sep_50110,-66.16,0.5,20,45.34,90.68
1,3,2%sep_50110,-66.16,0.6,15.04,47.33,78.883333
1,3,2%sep_50110,-66.16,0.7,15.04,49.25,70.357143
1,3,2%sep_50110,-66.16,0.8,15.04,51.15,63.9375
1,3,2%sep_50110,-66.16,0.9,15.04,53.04,58.933333
1,3,2%sep_50110,-66.16,1,15.04,54.22,54.22
1,3,2%sep_50110,-66.16,1.2,15.04,56.54,47.116667
1,3,2%sep_50110,-66.16,1.4,15.04,59.25,42.321429
1,3,2%sep_50110,-66.16,1.6,15.05,60.69,37.93125
1,3,2%sep_50110,-66.16,1.8,15.03,63.05,35.027778
1,3,2%sep_50110,-66.16,2,15.05,64.06,32.03
1,3,2%sep_50110,-66.18,0.5,20,45.33,90.66
1,3,2%sep_50110,-66.18,0.6,20.01,47.82,79.7
1,3,2%sep_50110,-66.18,0.7,15.05,49.75,71.071429
1,3,2%sep_50110,-66.18,0.8,15.04,51.19,63.9875
1,3,2%sep_50110,-66.18,0.9,15.04,52.82,58.688889
1,3,2%sep_50110,-66.18,1,15.05,54.67,54.67
1,3,2%sep_50110,-66.18,1.2,15.03,57.03,47.525
1,3,2%sep_50110,-66.18,1.4,15.04,58.97,42.121429
1,3,2%sep_50110,-66.18,1.6,15.04,61.48,38.425
1,3,2%sep_50110,-66.18,1.8,15.04,62.74,34.855556
1,3,2%sep_50110,-66.18,2,15.04,64.83,32.415
1,3,2%sep_50110,-66.2,0.5,20,46.21,92.42
1,3,2%sep_50110,-66.2,0.6,20.1,48.97,81.616667
1,3,2%sep_50110,-66.2,0.7,35.09,51.16,73.085714
1,3,2%sep_50110,-66.2,0.8,15.04,52.06,65.075
1,3,2%sep_50110,-66.2,0.9,15.04,53.95,59.944444
1,3,2%sep_50110,-66.2,1,35.09,55.87,55.87
1,3,2%sep_50110,-66.2,1.2,15.04,57.88,48.233333
1,3,2%sep_50110,-66.2,1.4,35.01,59.95,42.821429
1,3,2%sep_50110,-66.2,1.6,15.04,63.13,39.45625
1,3,2%sep_50110,-66.2,1.8,20,64.28,35.711111
1,3,2%sep_50110,-66.2,2,15.04,66.25,33.125
1,3,2%sep_50110,-66.22,0.5,15.04,46.11,92.22
1,3,2%sep_50110,-66.22,0.6,30.03,49.57,82.616667
1,3,2%sep_50110,-66.22,0.7,35.08,51.42,73.457143
1,3,2%sep_50110,-66.22,0.8,25.07,51.95,64.9375
1,3,2%sep_50110,-66.22,0.9,20,55.19,61.322222
1,3,2%sep_50110,-66.22,1,20.01,56.42,56.42
1,3,2%sep_50110,-66.22,1.2,15.04,57.56,47.966667
1,3,2%sep_50110,-66.22,1.4,30.05,60.71,43.364286
1,3,2%sep_50110,-66.22,1.6,35.07,62.78,39.2375
1,3,2%sep_50110,-66.22,1.8,20,64.89,36.05
1,3,2%sep_50110,-66.22,2,35.09,65.96,32.98
1,3,2%sep_50110,-66.24,0.5,30.1,47.01,94.02
1,3,2%sep_50110,-66.24,0.6,35.1,49.01,81.683333
1,3,2%sep_50110,-66.24,0.7,15.04,50.33,71.9
1,3,2%sep_50110,-66.24,0.8,15.03,51.91,64.8875
1,3,2%sep_50110,-66.24,0.9,35.02,54.46,60.511111
1,3,2%sep_50110,-66.24,1,15.03,54.58,54.58
1,3,2%sep_50110,-66.24,1.2,35.08,58.4,48.666667
1,3,2%sep_50110,-66.24,1.4,35.08,60.8,43.428571
1,3,2%sep_50110,-66.24,1.6,35.09,62.15,38.84375
1,3,2%sep_50110,-66.24,1.8,35.09,62.83,34.905556
1,3,2%sep_50110,-66.24,2,35.09,68.26,34.13
1,3,2%sep_50110,-66.26,0.5,20.02,46.64,93.28
1,3,2%sep_50110,-66.26,0.6,15.04,47.83,79.716667
1,3,2%sep_50110,-66.26,0.7,35.08,53.88,76.971429
1,3,2%sep_50110,-66.26,0.8,20.02,52.74,65.925
1,3,2%sep_50110,-66.26,0.9,15.05,53.05,58.944444
1,3,2%sep_50110,-66.26,1,35.07,55.67,55.67
1,3,2%sep_50110,-66.26,1.2,15.05,57.04,47.533333
1,3,2%sep_50110,-66.26,1.4,35.09,59.32,42.371429
1,3,2%sep_50110,-66.26,1.6,35.08,60.98,38.1125
1,3,2%sep_50110,-66.26,1.8,35.09,64.14,35.633333
1,3,2%sep_50110,-66.26,2,35.08,65.89,32.945
