Repository: AC-Formulations-SDL5/Automated_Viscometry

# Automated Viscometry Platform V3

## Digital Viscometry for Self-Driving Laboratories
  <strong>Acceleration Consortium - Formulation | Self-Driving Lab #5</strong><br>

<em>Redefining viscosity measurement through data-driven automation</em>
---

## 🔬 **Project Abstract**

Self-driving laboratories demand physical characterization methods that generate rich, machine-readable datasets through automated workflows, yet classical rheological measurements remain constrained by geometric precision requirements incompatible with robotic execution. 

This project introduces a **data-driven digital viscometry approach** that reframes viscosity measurement as a signal interpretation problem rather than a geometric precision challenge. A commercial Brookfield DV2T-RV rotational viscometer with cone–plate geometry, integrated with a CNC positioning system, generates information-rich torque–displacement profiles through automated Z-axis scanning.

**Key Innovation**: Algorithmic replication of manual protocols fails catastrophically in robotic systems, while our data-driven feature extraction strategy exploiting stable hydrodynamic regimes achieves precision suitable for formulation screening and batch comparison.

---

## 🎯 **Key Features & Capabilities**

### 🤖 **Complete Automation Pipeline**
- **18-position sample holder** with automated positioning
- **Integrated washing station** for cross-contamination prevention
- **Closed-loop optimization** compatible with autonomous discovery workflows
- **Real-time monitoring** through web-based dashboard

### 🧠 **Intelligence & Optimization**
- **Machine learning models** for viscosity prediction from torque profiles
- **Bayesian optimization** to minimize testing time across 18 samples
- **Digital feature extraction** from hydrodynamic signal patterns
- **Gap-independent viscosity inference** eliminating precision hardware requirements

### 🔧 **Multi-Platform Integration**
- **CNC machine control** for precise positioning
- **Brookfield DV2T-RV viscometer** communication
- **ESP32-based pump control** for washing sequences
- **Real-time data streaming** and visualization

---

### **Data Science & Machine Learning**

### **Data Quality**
- **Rich datasets**: 1000+ data points per sample
- **Machine-readable**: JSON/CSV export for ML pipelines
- **Reproducibility**: CV < 3% for repeat measurements
- **Gap-independence**: ±10μm tolerance vs ±1μm traditional requirement

---

### **Automated Measurement Campaign**
```python

# Configure 18-sample measurement campaign
campaign = ViscoMeasurementCampaign(
    samples=load_sample_manifest('batch_2024_04.json'),
    optimization='bayesian',  # Minimize travel time
    washing_protocol='standard',
    ml_prediction=True
)

### **Data Analysis Pipeline**
```python

# Process measurement results
analyzer = ViscosityDataAnalyzer()
features = analyzer.extract_features(raw_torque_data)
viscosity = analyzer.predict_viscosity(features)
quality_score = analyzer.assess_measurement_quality(features)
```

---

## 🧪 **Experimental Validation**

### **📊 Data Science & Machine Learning**
- **Feature engineering** from time-series sensor data
- **Supervised learning** for regression tasks
- **Model validation** and cross-validation techniques
- **Bayesian optimization** for experimental design
- **Statistical analysis** and uncertainty quantification

# Analysis Notebooks

Canonical copies live here. Duplicate `.ipynb` files were removed from `results/` (CSV data remains).

## Bootstrap pattern

Every notebook includes a bootstrap cell that sets:

```python
PROJECT_ROOT   # repo root (contains src/viscometry)
AUTO_RUNS      # results/auto_runs/
AUTO_RUNS_LEGACY  # results/Auto-runs/
ARCHIVE        # results/runs/archive/
```

## Imports (offline analysis)

| Old import | New import |
|------------|------------|
| `from viscosity_pipeline_helper import run_viscosity_pipeline` | `from viscometry.analysis.viscosity_pipeline import run_viscosity_pipeline` |
| `from rheology_pipeline_core import RheologyPipeline, create_default_pipeline` | `from viscometry.analysis.rheology_pipeline import RheologyPipeline, create_default_pipeline` |

## Path mapping

| Old location | New location |
|--------------|--------------|
| `dynamic_analysis_*.csv` (repo root) | `results/runs/archive/` or `ARCHIVE / "..."` |
| New run CSVs | `results/runs/YYYY-MM-DD/` |
| `results/Viscosity Readings - Manual.csv` | `data/reference/Viscosity Readings - Manual.csv` |
| `height_normalized.csv` (cwd-relative) | `AUTO_RUNS_LEGACY / "height_normalized.csv"` |
| `results/auto_runs/*.csv` | `AUTO_RUNS / "..."` |

## Output directories

Rheology notebooks write figures/outputs under `results/Auto-runs/figures_rheology/` and `outputs_rheology/` by default.

## Subfolders

- `runs/` — experiment analysis notebooks (rheology, reproducibility, pipelines)
- `figures/` — figure-generation notebooks from `Images/`

Newtonian/non-Newtonian rheology project: `research/rheology_newtonian/`

File: notebooks/data/three_pathway/outputs/cell_summaries.csv
family,source_file,label,sample_id,cell,session_idx,session_t_min,session_t_max,conc,mw,provider_suffix,provider_bucket,viscosity_bucket_kcp,pathway,regime,n_stress,K_stress,R2_stress,n_idx,mu_app_cP,success,error,n_rpms,forced_newtonian
PEG,PEG.csv,10%300K_7158,PEG|10.0%|300K,2,0,15.0,30.05,10.0,300K,other,other,5-15,mild_shear_thinning,shear-thinning,0.7872914425179979,18.751905617380856,0.9999036461161122,0.7872914425179979,10531.422574004628,True,,10,False
PEG,PEG.csv,10%600K_64250,PEG|10.0%|600K,1,0,5.0,16.0,10.0,600K,other,other,40+,mild_shear_thinning,shear-thinning,0.6869884383536091,11.795269736853855,0.9998929343626466,0.6869884383536091,2765.7271913427826,True,,9,False
PEG,PEG.csv,5%300K_577,PEG|5.0%|300K,1,0,5.01,35.07,5.0,300K,other,other,0-5,mild_shear_thinning,shear-thinning,0.7146582301717974,3.5474942810161774,0.9989842239595341,0.7146582301717974,800.9036100159924,True,,10,False
PEG,PEG.csv,5%600K_3254,PEG|5.0%|600K,3,0,5.01,15.08,5.0,600K,other,other,0-5,strong_shear_thinning,shear-thinning,0.2769748754862526,79.71237294393829,0.6715063332814126,0.2769748754862526,13887.38436401537,True,,4,False
PEG,PEG.csv,6.5%600K_4109,PEG|6.5%|600K,1,0,15.02,35.09,6.5,600K,other,other,0-5,mild_shear_thinning,shear-thinning,0.6866770930264453,11.94425734309414,0.9997111922659315,0.6866770930264453,6757.914729979207,True,,9,False
Carbopol980,carbopol.csv,980carb0.2%_10580,Carbopol980|0.2%,1,0,15.0,15.08,0.2,,other,other,5-15,,undetermined,,,,,,False,No valid RPM sweeps passed quality gate,10,False
Carbopol980,carbopol.csv,980carb0.3%_49810,Carbopol980|0.3%,10,0,15.01,35.1,0.3,,other,other,40+,,undetermined,,,,,,False,No valid RPM sweeps passed quality gate,10,False
Carbopol980,carbopol.csv,980carb0.35%_100800,Carbopol980|0.35%,7,0,25.02,35.07,0.35,,other,other,40+,strong_shear_thinning,shear-thinning,0.45555822789361694,114.10717157055589,0.9930548317568775,0.45555822789361694,288442.15554517775,True,,10,False
Carbopol980,carbopol.csv,980carb0.4%_159700,Carbopol980|0.4%,11,0,25.02,35.06,0.4,,other,other,40+,,undetermined,,,,,,False,No valid RPM sweeps passed quality gate,4,False
Sepineo,sepineo.csv,1%sep_2148,Sepineo|1%,1,0,15.01,35.1,1.0,,other,other,0-5,strong_shear_thinning,shear-thinning,0.2976995160092289,38.431492087272275,0.9997482916027205,0.2976995160092289,4397.5610781200685,True,,10,False
Sepineo,sepineo.csv,1.5%sep_17240,Sepineo|1.5%,2,0,15.03,35.1,1.5,,other,other,15-40,strong_shear_thinning,shear-thinning,0.24701697780050735,71.71739207696322,0.9995953534510214,0.24701697780050735,37198.81561027006,True,,11,False
Sepineo,sepineo.csv,1.5%sep_17240,Sepineo|1.5%,7,0,15.0,30.01,1.5,,other,other,15-40,strong_shear_thinning,shear-thinning,0.2439193441519085,86.84576905656436,0.9999261462103542,0.2439193441519085,44736.22114170805,True,,11,False
Sepineo,sepineo.csv,2%sep_50110,Sepineo|2%,3,0,15.02,20.1,2.0,,other,other,40+,strong_shear_thinning,shear-thinning,0.2563773857765846,90.32284467637007,0.9996661566107746,0.2563773857765846,89994.32450033045,True,,11,False
Sepineo,sepineo.csv,2%sep_50110,Sepineo|2%,7,0,15.01,20.1,2.0,,other,other,40+,strong_shear_thinning,shear-thinning,0.2334863231345079,104.13895150622912,0.999930248109012,0.2334863231345079,104105.226687289,True,,4,False
Solagum,solagum.csv,1%sola_522,Solagum|1%,2,0,10.0,11.0,1.0,,other,other,0-5,strong_shear_thinning,shear-thinning,0.3912926137641063,17.41579675157754,0.9984001420553471,0.3912926137641063,1876.4297280404498,True,,10,False
Silicone,silicone.csv,l100000_sig_a124800,l100000_sig_a124800,18,0,35.04,35.06,,,sig,sig,40+,newtonian,Newtonian,,,,1.0,91728.8380683838,True,,1,True
Silicone,silicone.csv,l10000_sdl_a9194,l10000_sdl_a9194,5,0,12.01,12.02,,,sdl,sdl,5-15,newtonian,Newtonian,,,,1.0,10099.04879743851,True,,1,True
Silicone,silicone.csv,l10000_sl_a11860,l10000_sl_a11860,1,0,20.0,20.09,,,sl,sil_sl,5-15,newtonian,Newtonian,,,,1.0,13070.605347030232,True,,1,True
Silicone,silicone.csv,l10000_sl_a11860,l10000_sl_a11860,2,0,20.0,20.09,,,sl,sil_sl,5-15,newtonian,Newtonian,,,,1.0,12701.27939525124,True,,1,True
Silicone,silicone.csv,l10000_sl_a11860,l10000_sl_a11860,3,1,20.08,20.09,,,sl,sil_sl,5-15,newtonian,Newtonian,,,,1.0,11478.500999680602,True,,1,True
Silicone,silicone.csv,l10000_sl_a11860,l10000_sl_a11860,4,0,20.07,20.09,,,sl,sil_sl,5-15,newtonian,Newtonian,,,,1.0,10861.379443127664,True,,1,True
Silicone,silicone.csv,l10000_sl_a11860,l10000_sl_a11860,5,0,20.0,20.09,,,sl,sil_sl,5-15,newtonian,Newtonian,,,,1.0,11869.515603764377,True,,1,True
Silicone,silicone.csv,l10000_sl_a11860,l10000_sl_a11860,6,0,12.01,12.02,,,sl,sil_sl,5-15,newtonian,Newtonian,,,,1.0,11817.783676705061,True,,1,True
Silicone,silicone.csv,l10000_sl_a11860,l10000_sl_a11860,7,0,15.02,15.03,,,sl,sil_sl,5-15,newtonian,Newtonian,,,,1.0,13220.252315695612,True,,1,True
Silicone,silicone.csv,l10000_sl_a11860,l10000_sl_a11860,7,1,20.07,20.1,,,sl,sil_sl,5-15,newtonian,Newtonian,,,,1.0,11318.752399497922,True,,1,True
Silicone,silicone.csv,l10000_sl_a11860,l10000_sl_a11860,8,0,20.07,20.1,,,sl,sil_sl,5-15,newtonian,Newtonian,,,,1.0,11263.581807211836,True,,1,True
Silicone,silicone.csv,l10000_sl_a11860,l10000_sl_a11860,9,0,20.07,20.09,,,sl,sil_sl,5-15,newtonian,Newtonian,,,,1.0,10781.350655658873,True,,1,True
Silicone,silicone.csv,l10000_sl_a11860,l10000_sl_a11860,10,0,20.07,20.09,,,sl,sil_sl,5-15,newtonian,Newtonian,,,,1.0,10198.881397690957,True,,1,True
Silicone,silicone.csv,l10000_sl_a11860,l10000_sl_a11860,11,0,20.07,20.09,,,sl,sil_sl,5-15,newtonian,Newtonian,,,,1.0,11438.660439053501,True,,1,True
Silicone,silicone.csv,l10000_sl_a11860,l10000_sl_a11860,12,0,20.0,20.1,,,sl,sil_sl,5-15,newtonian,Newtonian,,,,1.0,11881.158079989787,True,,1,True
Silicone,silicone.csv,l10000_sl_a11860,l10000_sl_a11860,16,0,15.02,15.02,,,sl,sil_sl,5-15,newtonian,Newtonian,,,,1.0,12875.926272671148,True,,1,True
Silicone,silicone.csv,l10000_sl_a11860,l10000_sl_a11860,16,1,15.03,15.03,,,sl,sil_sl,5-15,newtonian,Newtonian,,,,1.0,12903.57123172351,True,,1,True
Silicone,silicone.csv,l10000_sl_a11860,l10000_sl_a11860,17,0,15.02,15.03,,,sl,sil_sl,5-15,newtonian,Newtonian,,,,1.0,13620.01240739685,True,,1,True
Silicone,silicone.csv,l10000_sl_a11860,l10000_sl_a11860,18,0,15.02,15.05,,,sl,sil_sl,5-15,newtonian,Newtonian,,,,1.0,9780.061013065404,True,,1,True
Silicone,silicone.csv,l1000_b_a1000,l1000_b_a1000,1,0,15.02,15.03,,,b,b,0-5,newtonian,Newtonian,,,,1.0,1479.3919704245027,True,,1,True
Silicone,silicone.csv,l1000_sl_a1154,l1000_sl_a1154,2,0,12.01,15.02,,,sl,sil_sl,0-5,newtonian,Newtonian,,,,1.0,965.5678129578808,True,,1,True
Silicone,silicone.csv,l1000_sl_a1154,l1000_sl_a1154,2,1,15.03,15.03,,,sl,sil_sl,0-5,newtonian,Newtonian,,,,1.0,1548.7988161981632,True,,1,True
Silicone,silicone.csv,l12500_b_14590,l12500_b_14590,1,0,15.03,15.05,,,b,b,5-15,newtonian,Newtonian,,,,1.0,17780.328919244792,True,,1,True
Silicone,silicone.csv,l12500_b_14590,l12500_b_14590,2,0,15.04,15.05,,,b,b,5-15,newtonian,Newtonian,,,,1.0,18020.902870174767,True,,1,True
Silicone,silicone.csv,l12500_b_14590,l12500_b_14590,3,0,15.04,15.05,,,b,b,5-15,newtonian,Newtonian,,,,1.0,16896.223369713585,True,,1,True
Silicone,silicone.csv,l12500_b_14590,l12500_b_14590,4,0,15.04,15.04,,,b,b,5-15,newtonian,Newtonian,,,,1.0,16604.89378089064,True,,1,True
Silicone,silicone.csv,l12500_b_14590,l12500_b_14590,5,0,15.03,15.05,,,b,b,5-15,newtonian,Newtonian,,,,1.0,15609.606008619694,True,,1,True
Silicone,silicone.csv,l12500_b_14590,l12500_b_14590,6,0,15.04,15.05,,,b,b,5-15,newtonian,Newtonian,,,,1.0,15125.470769175561,True,,1,True
Silicone,silicone.csv,l12500_b_14590,l12500_b_14590,8,0,15.02,15.03,,,b,b,5-15,newtonian,Newtonian,,,,1.0,17705.99405134361,True,,1,True
Silicone,silicone.csv,l12500_b_a14570,l12500_b_a14570,7,0,12.01,12.03,,,b,b,5-15,newtonian,Newtonian,,,,1.0,15802.735786026484,True,,1,True
Silicone,silicone.csv,l15000_sdl_a19000,l15000_sdl_a19000,8,1,16.06,16.08,,,sdl,sdl,15-40,newtonian,Newtonian,,,,1.0,21138.283875442743,True,,1,True
Silicone,silicone.csv,l15000_sdl_a19000,l15000_sdl_a19000,9,0,15.02,15.03,,,sdl,sdl,15-40,newtonian,Newtonian,,,,1.0,16276.50837478031,True,,1,True
Silicone,silicone.csv,l15000_sdl_a19000,l15000_sdl_a19000,9,1,20.08,20.09,,,sdl,sdl,15-40,newtonian,Newtonian,,,,1.0,19456.585679937773,True,,1,True
Silicone,silicone.csv,l20000_sdl_a24380,l20000_sdl_a24380,9,0,16.06,20.06,,,sdl,sdl,15-40,newtonian,Newtonian,,,,1.0,26593.908568002993,True,,1,True
Silicone,silicone.csv,l2000_sdl_a3347,l2000_sdl_a3347,3,0,15.01,15.06,,,sdl,sdl,0-5,newtonian,Newtonian,,,,1.0,3913.663612640111,True,,1,True
Silicone,silicone.csv,l25000_sdl_a22730,l25000_sdl_a22730,10,1,20.08,20.09,,,sdl,sdl,15-40,newtonian,Newtonian,,,,1.0,23421.10019810399,True,,1,True
Silicone,silicone.csv,l30000_b_a31870,l30000_b_a31870,11,0,16.06,25.05,,,b,b,15-40,newtonian,Newtonian,,,,1.0,32095.188739221052,True,,1,True
Silicone,silicone.csv,l40000_sdl_a62600,l40000_sdl_a62600,12,0,24.05,28.05,,,sdl,sdl,40+,newtonian,Newtonian,,,,1.0,88720.15375046362,True,,1,True
Silicone,silicone.csv,l40000_sdl_a62600,l40000_sdl_a62600,12,1,32.06,36.03,,,sdl,sdl,40+,newtonian,Newtonian,,,,1.0,85942.9691237014,True,,1,True
Silicone,silicone.csv,l4000_sdl_a6611,l4000_sdl_a6611,4,0,15.01,15.04,,,sdl,sdl,5-15,newtonian,Newtonian,,,,1.0,7618.240018267348,True,,1,True
Silicone,silicone.csv,l45000_sdl_a40600,l45000_sdl_a40600,13,1,24.06,28.03,,,sdl,sdl,40+,newtonian,Newtonian,,,,1.0,42599.501745576585,True,,1,True
Silicone,silicone.csv,l45000_sdl_a40850,l45000_sdl_a40850,12,0,20.0,20.1,,,sdl,sdl,40+,newtonian,Newtonian,,,,1.0,33703.9386060565,True,,1,True
Silicone,silicone.csv,l45000_sdl_a40850,l45000_sdl_a40850,12,1,25.0,25.08,,,sdl,sdl,40+,newtonian,Newtonian,,,,1.0,44981.21974213176,True,,1,True
Silicone,silicone.csv,l50000_sdl_a79700,l50000_sdl_a79700,14,1,32.05,36.04,,,sdl,sdl,40+,newtonian,Newtonian,,,,1.0,85975.74609077825,True,,1,True
Silicone,silicone.csv,l5000_b_5865,l5000_b_5865,4,0,12.01,12.02,,,b,b,5-15,newtonian,Newtonian,,,,1.0,6297.717724177368,True,,1,True
Silicone,silicone.csv,l5000_b_a5856,l5000_b_a5856,5,0,15.01,15.04,,,b,b,5-15,newtonian,Newtonian,,,,1.0,6070.76164698543,True,,1,True
Silicone,silicone.csv,l55000_sdl_a48520,l55000_sdl_a48520,13,1,25.0,25.07,,,sdl,sdl,40+,newtonian,Newtonian,,,,1.0,48624.5605925244,True,,1,True
Silicone,silicone.csv,l60000_b_a69080,l60000_b_a69080,15,1,30.0,30.1,,,b,b,40+,newtonian,Newtonian,,,,1.0,73161.55410489772,True,,1,True
Silicone,silicone.csv,l60000_b_a69080,l60000_b_a69080,15,2,35.07,35.09,,,b,b,40+,newtonian,Newtonian,,,,1.0,79220.33223153674,True,,1,True
Silicone,silicone.csv,l60000_b_a69080,l60000_b_a69080,16,0,24.06,28.04,,,b,b,40+,newtonian,Newtonian,,,,1.0,76704.82489495825,True,,1,True
Silicone,silicone.csv,l60000_sil_a37000,l60000_sil_a37000,15,0,20.0,20.02,,,sil,sil_sl,15-40,newtonian,Newtonian,,,,1.0,35473.59552900056,True,,1,True
Silicone,silicone.csv,l60000_sil_a37020,l60000_sil_a37020,1,1,25.03,25.07,,,sil,sil_sl,15-40,newtonian,Newtonian,,,,1.0,42360.88867052146,True,,1,True
Silicone,silicone.csv,l60000_sil_a37020,l60000_sil_a37020,2,1,25.02,25.05,,,sil,sil_sl,15-40,newtonian,Newtonian,,,,1.0,41431.75916384414,True,,1,True
Silicone,silicone.csv,l60000_sil_a37020,l60000_sil_a37020,3,0,20.08,20.09,,,sil,sil_sl,15-40,newtonian,Newtonian,,,,1.0,39389.17866768221,True,,1,True
Silicone,silicone.csv,l60000_sil_a37020,l60000_sil_a37020,4,0,20.0,20.09,,,sil,sil_sl,15-40,newtonian,Newtonian,,,,1.0,35554.51114047785,True,,1,True
Silicone,silicone.csv,l60000_sil_a37020,l60000_sil_a37020,4,1,25.02,25.04,,,sil,sil_sl,15-40,newtonian,Newtonian,,,,1.0,40333.87712293791,True,,1,True
Silicone,silicone.csv,l60000_sil_a37020,l60000_sil_a37020,5,0,20.08,20.09,,,sil,sil_sl,15-40,newtonian,Newtonian,,,,1.0,33933.29608350221,True,,1,True
Silicone,silicone.csv,l60000_sil_a37020,l60000_sil_a37020,6,0,20.07,20.09,,,sil,sil_sl,15-40,newtonian,Newtonian,,,,1.0,35103.55346308704,True,,1,True
Silicone,silicone.csv,l60000_sil_a37020,l60000_sil_a37020,6,1,25.03,25.08,,,sil,sil_sl,15-40,newtonian,Newtonian,,,,1.0,37959.266490100425,True,,1,True
Silicone,silicone.csv,l60000_sil_a37020,l60000_sil_a37020,7,0,20.07,20.08,,,sil,sil_sl,15-40,newtonian,Newtonian,,,,1.0,33328.66536690189,True,,1,True
Silicone,silicone.csv,l60000_sil_a37020,l60000_sil_a37020,7,1,25.03,25.07,,,sil,sil_sl,15-40,newtonian,Newtonian,,,,1.0,39761.47344917683,True,,1,True
Silicone,silicone.csv,l60000_sil_a37020,l60000_sil_a37020,8,1,25.03,25.05,,,sil,sil_sl,15-40,newtonian,Newtonian,,,,1.0,40101.22925835737,True,,1,True
Silicone,silicone.csv,l60000_sil_a37020,l60000_sil_a37020,9,1,25.03,25.06,,,sil,sil_sl,15-40,newtonian,Newtonian,,,,1.0,39357.31535644615,True,,1,True
Silicone,silicone.csv,l60000_sil_a37020,l60000_sil_a37020,10,1,25.03,25.05,,,sil,sil_sl,15-40,newtonian,Newtonian,,,,1.0,36773.44036220817,True,,1,True
Silicone,silicone.csv,l60000_sil_a37020,l60000_sil_a37020,11,1,25.03,25.05,,,sil,sil_sl,15-40,newtonian,Newtonian,,,,1.0,38720.56335062038,True,,1,True
Silicone,silicone.csv,l60000_sil_a37020,l60000_sil_a37020,12,1,25.03,25.05,,,sil,sil_sl,15-40,newtonian,Newtonian,,,,1.0,39383.00609568282,True,,1,True
Silicone,silicone.csv,l60000_sil_a37020,l60000_sil_a37020,13,1,25.03,25.07,,,sil,sil_sl,15-40,newtonian,Newtonian,,,,1.0,39724.85875416534,True,,1,True
Silicone,silicone.csv,l60000_sil_a37020,l60000_sil_a37020,14,1,25.02,25.05,,,sil,sil_sl,15-40,newtonian,Newtonian,,,,1.0,38342.79282881024,True,,1,True
Silicone,silicone.csv,l60000_sil_a37020,l60000_sil_a37020,16,1,25.02,25.06,,,sil,sil_sl,15-40,newtonian,Newtonian,,,,1.0,38304.02060617897,True,,1,True
Silicone,silicone.csv,l60000_sil_a37020,l60000_sil_a37020,17,1,25.03,25.05,,,sil,sil_sl,15-40,newtonian,Newtonian,,,,1.0,41788.75222416571,True,,1,True
Silicone,silicone.csv,l60000_sl_a37020,l60000_sl_a37020,14,0,20.07,20.1,,,sl,sil_sl,15-40,newtonian,Newtonian,,,,1.0,40558.189781149136,True,,1,True
Silicone,silicone.csv,l70000_sdl_a99220,l70000_sdl_a99220,17,0,32.06,36.02,,,sdl,sdl,40+,newtonian,Newtonian,,,,1.0,123327.163570911,True,,1,True
Silicone,silicone.csv,l75000_sdl_70730,l75000_sdl_70730,16,1,35.06,35.09,,,sdl,sdl,40+,newtonian,Newtonian,,,,1.0,75480.5280046932,True,,1,True
Silicone,silicone.csv,l8000_sdl_a8930,l8000_sdl_a8930,6,0,15.02,15.03,,,sdl,sdl,5-15,newtonian,Newtonian,,,,1.0,10187.12288287844,True,,1,True
Silicone,silicone.csv,l95000_sdl_a93270,l95000_sdl_a93270,17,1,35.06,35.08,,,sdl,sdl,40+,newtonian,Newtonian,,,,1.0,99457.77608341484,True,,1,True
TIMS,TIMS.csv,HY500,HY500,7,0,15.06,165.07,,,other,other,unknown,,undetermined,,,,,,False,No valid RPM sweeps passed quality gate,1,False
TIMS,TIMS.csv,SYY,SYY,1,0,45.0,150.04,,,other,other,unknown,,undetermined,,,,,,False,No valid RPM sweeps passed quality gate,7,False
TIMS,TIMS.csv,sekisuiB41,sekisuiB41,11,0,15.04,255.08,,,other,other,unknown,newtonian,Newtonian,,,,1.0,1915858.159362483,True,,2,False

File: notebooks/data/three_pathway/outputs/parity_by_rpm.csv (part 1 of 2)
family,source_file,label,sample_id,cell,session_idx,session_t_min,session_t_max,conc,mw,hit_point_z,provider_suffix,provider_bucket,viscosity_bucket_kcp,truth_source,benchmark_family,cohort_type,rpm,gamma_dot,n_drag_points,mu_pred_cP,mu_true_cP,mu_true_label_cP,mu_true_master_cP,abs_pct_err,abs_pct_err_label,abs_pct_err_master,pathway,R2_drag,tau_Pa_hit,A,fit_success,n_stress,K_stress
PEG,PEG.csv,10%300K_7158,PEG|10.0%|300K,2,0,15.0,30.05,10.0,300K,,other,other,5-15,,mixed,exploratory,3.0,5.999999999999999,43,10531.422574004628,,7158.0,,,47.1280046661725,,mild_shear_thinning,0.9917449126768051,75.73383716789408,3.159426772201388,True,0.7872914425179979,18.751905617380856
PEG,PEG.csv,10%300K_7158,PEG|10.0%|300K,2,0,15.0,30.05,10.0,300K,,other,other,5-15,master,polymer_reference,benchmark,4.0,7.999999999999999,43,9906.300567030652,7913.0,7158.0,7913.0,25.19020051852208,38.39481093923794,25.19020051852208,mild_shear_thinning,0.990091230220422,96.05142426298787,2.968066586455677,True,0.7872914425179979,18.751905617380856
PEG,PEG.csv,10%300K_7158,PEG|10.0%|300K,2,0,15.0,30.05,10.0,300K,,other,other,5-15,,mixed,exploratory,5.0,9.999999999999998,43,9447.0869309795,,7158.0,,,31.97942066190975,,mild_shear_thinning,0.9891945781692767,115.04232283889273,2.812499355216518,True,0.7872914425179979,18.751905617380856
PEG,PEG.csv,10%300K_7158,PEG|10.0%|300K,2,0,15.0,30.05,10.0,300K,,other,other,5-15,,mixed,exploratory,6.0,11.999999999999998,43,9087.729321486806,,7158.0,,,26.959057299340678,,mild_shear_thinning,0.9885916538364249,133.00177028796256,2.6828591322405866,True,0.7872914425179979,18.751905617380856
PEG,PEG.csv,10%300K_7158,PEG|10.0%|300K,2,0,15.0,30.05,10.0,300K,,other,other,5-15,master,polymer_reference,benchmark,7.0,13.999999999999998,43,8794.582515105976,7158.0,7158.0,7158.0,22.863684200977595,22.863684200977595,22.863684200977595,mild_shear_thinning,0.9879159556710739,150.12601821773117,2.5758060703003145,True,0.7872914425179979,18.751905617380856
PEG,PEG.csv,10%300K_7158,PEG|10.0%|300K,2,0,15.0,30.05,10.0,300K,,other,other,5-15,,mixed,exploratory,8.0,15.999999999999998,43,8548.301760550576,,7158.0,,,19.42304778640089,,mild_shear_thinning,0.9875280498686773,166.51633810797946,2.4834159618018976,True,0.7872914425179979,18.751905617380856
PEG,PEG.csv,10%300K_7158,PEG|10.0%|300K,2,0,15.0,30.05,10.0,300K,,other,other,5-15,,mixed,exploratory,9.0,17.999999999999996,43,8336.797744202293,,7158.0,,,16.46825571671267,,mild_shear_thinning,0.9872270087768249,182.38854279700308,2.40533924662921,True,0.7872914425179979,18.751905617380856
PEG,PEG.csv,10%300K_7158,PEG|10.0%|300K,2,0,15.0,30.05,10.0,300K,,other,other,5-15,master,polymer_reference,benchmark,10.0,19.999999999999996,43,8152.039128807964,6519.0,7158.0,6519.0,25.050454499278473,13.887107136182783,25.050454499278473,mild_shear_thinning,0.9867668588440562,197.69262690065904,2.3344498195113887,True,0.7872914425179979,18.751905617380856
PEG,PEG.csv,10%300K_7158,PEG|10.0%|300K,2,0,15.0,30.05,10.0,300K,,other,other,5-15,,mixed,exploratory,11.0,21.999999999999993,42,7988.434474331698,,7158.0,,,11.601487487170967,,mild_shear_thinning,0.9838680432454217,204.0320538688976,2.138865673748578,True,0.7872914425179979,18.751905617380856
PEG,PEG.csv,10%300K_7158,PEG|10.0%|300K,2,0,15.0,30.05,10.0,300K,,other,other,5-15,,mixed,exploratory,12.0,23.999999999999996,41,7841.943824803431,,7158.0,,,9.554957038326783,,mild_shear_thinning,0.9817933965045497,209.90308190649992,1.9728319042255709,True,0.7872914425179979,18.751905617380856
PEG,PEG.csv,10%600K_64250,PEG|10.0%|600K,1,0,5.0,16.0,10.0,600K,,other,other,40+,,mixed,exploratory,7.0,13.999999999999998,42,2765.7271913427826,,64250.0,,,95.69536623915519,,mild_shear_thinning,0.9973501674307692,71.45586572652381,0.8297181574028347,True,0.6869884383536091,11.795269736853855
PEG,PEG.csv,10%600K_64250,PEG|10.0%|600K,1,0,5.0,16.0,10.0,600K,,other,other,40+,,mixed,exploratory,9.0,17.999999999999996,42,2556.5003627038027,,64250.0,,,96.02101110863222,,mild_shear_thinning,0.998259742784616,85.78073270462225,0.756784721097509,True,0.6869884383536091,11.795269736853855
PEG,PEG.csv,10%600K_64250,PEG|10.0%|600K,1,0,5.0,16.0,10.0,600K,,other,other,40+,,mixed,exploratory,10.0,19.999999999999996,42,2473.5644755501417,,64250.0,,,96.15009420147838,,mild_shear_thinning,0.9982187452979571,92.36685705943319,0.7251181236788224,True,0.6869884383536091,11.795269736853855
PEG,PEG.csv,10%600K_64250,PEG|10.0%|600K,1,0,5.0,16.0,10.0,600K,,other,other,40+,,mixed,exploratory,11.0,21.999999999999993,42,2400.8600555765415,,64250.0,,,96.26325283178748,,mild_shear_thinning,0.9980812848336996,98.76252850693696,0.6994336190394873,True,0.6869884383536091,11.795269736853855
PEG,PEG.csv,10%600K_64250,PEG|10.0%|600K,1,0,5.0,16.0,10.0,600K,,other,other,40+,,mixed,exploratory,12.0,23.999999999999996,42,2336.3536917801835,,64250.0,,,96.36365184158726,,mild_shear_thinning,0.9976096896699513,104.75594743069433,0.6720425163266928,True,0.6869884383536091,11.795269736853855
PEG,PEG.csv,10%600K_64250,PEG|10.0%|600K,1,0,5.0,16.0,10.0,600K,,other,other,40+,,mixed,exploratory,13.0,26.0,42,2278.545201349916,,64250.0,,,96.45362614575888,,mild_shear_thinning,0.9976293550604348,110.71633195055965,0.6526681313525887,True,0.6869884383536091,11.795269736853855
PEG,PEG.csv,10%600K_64250,PEG|10.0%|600K,1,0,5.0,16.0,10.0,600K,,other,other,40+,,mixed,exploratory,14.0,27.999999999999996,42,2226.29889347041,,64250.0,,,96.53494335646629,,mild_shear_thinning,0.9974398445875305,116.42425965202725,0.6335575408209025,True,0.6869884383536091,11.795269736853855
PEG,PEG.csv,10%600K_64250,PEG|10.0%|600K,1,0,5.0,16.0,10.0,600K,,other,other,40+,,mixed,exploratory,15.0,29.999999999999993,42,2178.736128677084,,64250.0,,,96.60897100595007,,mild_shear_thinning,0.9969573167301604,121.78893632476783,0.6134224466214494,True,0.6869884383536091,11.795269736853855
PEG,PEG.csv,10%600K_64250,PEG|10.0%|600K,1,0,5.0,16.0,10.0,600K,,other,other,40+,,mixed,exploratory,16.0,31.999999999999996,42,2135.1644039361013,,64250.0,,,96.67678691994381,,mild_shear_thinning,0.9968259415228113,127.03389181644924,0.5950018567724085,True,0.6869884383536091,11.795269736853855
PEG,PEG.csv,5%300K_577,PEG|5.0%|300K,1,0,5.01,35.07,5.0,300K,,other,other,0-5,master,polymer_reference,benchmark,40.0,79.99999999999999,97,800.9036100159924,711.9,577.0,711.9,12.5022629605271,38.80478509809227,12.5022629605271,mild_shear_thinning,0.9986742943044657,80.5246009848506,0.24027108300479771,True,0.7146582301717974,3.5474942810161774
PEG,PEG.csv,5%300K_577,PEG|5.0%|300K,1,0,5.01,35.07,5.0,300K,,other,other,0-5,,mixed,exploratory,50.0,99.99999999999999,210,751.4979091178445,,577.0,,,30.242271944167165,,mild_shear_thinning,0.9489327565958531,95.41372949798725,0.207001215602726,True,0.7146582301717974,3.5474942810161774
PEG,PEG.csv,5%300K_577,PEG|5.0%|300K,1,0,5.01,35.07,5.0,300K,,other,other,0-5,master,polymer_reference,benchmark,60.0,119.99999999999997,93,713.401568263686,648.2,577.0,648.2,10.058865822845727,23.639786527501915,10.058865822845727,mild_shear_thinning,0.9988619107133022,108.78128266589357,0.21025968073834556,True,0.7146582301717974,3.5474942810161774
PEG,PEG.csv,5%300K_577,PEG|5.0%|300K,1,0,5.01,35.07,5.0,300K,,other,other,0-5,,mixed,exploratory,70.0,139.99999999999997,207,682.7022658789542,,577.0,,,18.319283514550126,,mild_shear_thinning,0.9485060834851039,121.7495441986195,0.1856009191362858,True,0.7146582301717974,3.5474942810161774
PEG,PEG.csv,5%300K_577,PEG|5.0%|300K,1,0,5.01,35.07,5.0,300K,,other,other,0-5,,mixed,exploratory,80.0,159.99999999999997,97,657.1792152963158,,577.0,,,13.895877867645712,,mild_shear_thinning,0.9985626357096652,133.815115525916,0.1902935156178313,True,0.7146582301717974,3.5474942810161774
PEG,PEG.csv,5%300K_577,PEG|5.0%|300K,1,0,5.01,35.07,5.0,300K,,other,other,0-5,master,polymer_reference,benchmark,90.0,179.99999999999997,211,635.4594875542191,576.6,577.0,576.6,10.208027671560712,10.131626959136758,10.208027671560712,mild_shear_thinning,0.9460445434338906,146.58214960445437,0.17179401799796035,True,0.7146582301717974,3.5474942810161774
PEG,PEG.csv,5%300K_577,PEG|5.0%|300K,1,0,5.01,35.07,5.0,300K,,other,other,0-5,,mixed,exploratory,100.0,199.99999999999997,97,616.6395057215756,,577.0,,,6.869931667517431,,mild_shear_thinning,0.9984702502193743,156.1101454318221,0.17444705603600485,True,0.7146582301717974,3.5474942810161774
PEG,PEG.csv,5%300K_577,PEG|5.0%|300K,1,0,5.01,35.07,5.0,300K,,other,other,0-5,,mixed,exploratory,110.0,219.99999999999997,208,600.0953794127925,,577.0,,,4.0026654094960925,,mild_shear_thinning,0.9410691847502891,169.94352275056522,0.163098966713415,True,0.7146582301717974,3.5474942810161774
PEG,PEG.csv,5%300K_577,PEG|5.0%|300K,1,0,5.01,35.07,5.0,300K,,other,other,0-5,,mixed,exploratory,120.0,239.99999999999994,93,585.3796598735878,,577.0,,,1.4522807406564642,,mild_shear_thinning,0.9978591205987063,176.34678531023974,0.16147013795147008,True,0.7146582301717974,3.5474942810161774
PEG,PEG.csv,5%300K_577,PEG|5.0%|300K,1,0,5.01,35.07,5.0,300K,,other,other,0-5,,mixed,exploratory,130.0,259.99999999999994,93,572.1613889489885,,577.0,,,0.8385807714058103,,mild_shear_thinning,0.9978982563182629,186.3525320690425,0.15679803822102914,True,0.7146582301717974,3.5474942810161774
PEG,PEG.csv,5%600K_3254,PEG|5.0%|600K,3,0,5.01,15.08,5.0,600K,,other,other,0-5,master,polymer_reference,benchmark,5.0,9.999999999999998,111,13887.38436401537,4485.0,3254.0,4485.0,209.6406770126058,326.7788679783457,209.6406770126058,strong_shear_thinning,0.9467908541140724,138.87384364015367,2.6544152075132628,True,0.2769748754862526,79.71237294393829
PEG,PEG.csv,5%600K_3254,PEG|5.0%|600K,3,0,5.01,15.08,5.0,600K,,other,other,0-5,master,polymer_reference,benchmark,10.0,19.999999999999996,111,10711.53721230391,3711.0,3254.0,3711.0,188.6428782620294,229.18061500626646,188.6428782620294,strong_shear_thinning,0.9392567571210167,214.2307442460782,1.9362444832848147,True,0.2769748754862526,79.71237294393829
PEG,PEG.csv,5%600K_3254,PEG|5.0%|600K,3,0,5.01,15.08,5.0,600K,,other,other,0-5,master,polymer_reference,benchmark,15.0,29.999999999999993,70,6921.057163656716,3254.0,3254.0,3254.0,112.69382801649402,112.69382801649402,112.69382801649402,strong_shear_thinning,0.9513878580996588,207.63171490970143,1.0010903772490845,True,0.2769748754862526,79.71237294393829
PEG,PEG.csv,5%600K_3254,PEG|5.0%|600K,3,0,5.01,15.08,5.0,600K,,other,other,0-5,master,polymer_reference,benchmark,20.0,39.99999999999999,42,5051.61629188921,2947.0,3254.0,2947.0,71.4155511329898,55.24327879192408,71.4155511329898,strong_shear_thinning,0.9638890412171778,202.06465167556837,0.5717018497716406,True,0.2769748754862526,79.71237294393829
PEG,PEG.csv,6.5%600K_4109,PEG|6.5%|600K,1,0,15.02,35.09,6.5,600K,,other,other,0-5,,mixed,exploratory,7.0,13.999999999999998,14,6757.914729979207,,4109.0,,,64.46616524651269,,mild_shear_thinning,0.9921681820245954,72.77686230436632,2.027374418993762,True,0.6866770930264453,11.94425734309414
PEG,PEG.csv,6.5%600K_4109,PEG|6.5%|600K,1,0,15.02,35.09,6.5,600K,,other,other,0-5,,mixed,exploratory,9.0,17.999999999999996,14,6246.190783715812,,4109.0,,,52.01243085217358,,mild_shear_thinning,0.9939965415918617,87.03186884034982,1.8155738677608895,True,0.6866770930264453,11.94425734309414
PEG,PEG.csv,6.5%600K_4109,PEG|6.5%|600K,1,0,15.02,35.09,6.5,600K,,other,other,0-5,master,polymer_reference,benchmark,10.0,19.999999999999996,14,6043.358740725837,4336.0,4109.0,4336.0,39.37635472153684,47.07614360491208,39.37635472153684,mild_shear_thinning,0.9938746811395397,93.73214418850843,1.7397539150053942,True,0.6866770930264453,11.94425734309414
PEG,PEG.csv,6.5%600K_4109,PEG|6.5%|600K,1,0,15.02,35.09,6.5,600K,,other,other,0-5,,mixed,exploratory,11.0,21.999999999999993,14,5865.5548293516185,,4109.0,,,42.74896153204231,,mild_shear_thinning,0.9948417128209802,100.04022041405035,1.662870677151727,True,0.6866770930264453,11.94425734309414
PEG,PEG.csv,6.5%600K_4109,PEG|6.5%|600K,1,0,15.02,35.09,6.5,600K,,other,other,0-5,master,polymer_reference,benchmark,12.0,23.999999999999996,14,5707.804335958146,4109.0,4109.0,4109.0,38.90981591526275,38.90981591526275,38.90981591526275,mild_shear_thinning,0.9948248149851496,106.15792904849194,1.6000160245077208,True,0.6866770930264453,11.94425734309414
PEG,PEG.csv,6.5%600K_4109,PEG|6.5%|600K,1,0,15.02,35.09,6.5,600K,,other,other,0-5,,mixed,exploratory,13.0,26.0,14,5566.437188391395,,4109.0,,,35.469388863260995,,mild_shear_thinning,0.9953611451022242,112.06344082335094,1.544714578772372,True,0.6866770930264453,11.94425734309414
PEG,PEG.csv,6.5%600K_4109,PEG|6.5%|600K,1,0,15.02,35.09,6.5,600K,,other,other,0-5,,mixed,exploratory,14.0,27.999999999999996,14,5438.675086872914,,4109.0,,,32.360065389946804,,mild_shear_thinning,0.9957038218924732,117.76523369112796,1.4947521620728292,True,0.6866770930264453,11.94425734309414
PEG,PEG.csv,6.5%600K_4109,PEG|6.5%|600K,1,0,15.02,35.09,6.5,600K,,other,other,0-5,master,polymer_reference,benchmark,15.0,29.999999999999993,14,5322.368621868462,3837.0,4109.0,3837.0,38.711718057556986,29.529535698916074,38.711718057556986,mild_shear_thinning,0.9960159244452168,123.23308487848654,1.4498015353287512,True,0.6866770930264453,11.94425734309414
PEG,PEG.csv,6.5%600K_4109,PEG|6.5%|600K,1,0,15.02,35.09,6.5,600K,,other,other,0-5,,mixed,exploratory,16.0,31.999999999999996,14,5215.8237661452895,,4109.0,,,26.936572551601106,,mild_shear_thinning,0.9964617308540553,128.4395307863687,1.401319219484291,True,0.6866770930264453,11.94425734309414
Carbopol980,carbopol.csv,980carb0.2%_10580,Carbopol980|0.2%,1,0,15.0,15.08,0.2,,,other,other,5-15,,mixed,exploratory,1.8,3.5999999999999996,22,,,10580.0,,,,,,0.5671363137221629,110.11509138763977,1.125804791455615,False,,
Carbopol980,carbopol.csv,980carb0.2%_10580,Carbopol980|0.2%,1,0,15.0,15.08,0.2,,,other,other,5-15,master,polymer_reference,benchmark,2.4,4.799999999999999,22,,15630.0,10580.0,15630.0,,,,,0.5732539748454601,122.32803660015526,0.8460077270825991,False,,
Carbopol980,carbopol.csv,980carb0.2%_10580,Carbopol980|0.2%,1,0,15.0,15.08,0.2,,,other,other,5-15,,mixed,exploratory,3.0,5.999999999999999,22,,,10580.0,,,,,,0.5440940107772458,131.72108226766719,0.5846922118712297,False,,
Carbopol980,carbopol.csv,980carb0.2%_10580,Carbopol980|0.2%,1,0,15.0,15.08,0.2,,,other,other,5-15,,mixed,exploratory,3.6,7.199999999999999,22,,,10580.0,,,,,,0.48506490871605445,138.75097268267612,0.3914249791781474,False,,
Carbopol980,carbopol.csv,980carb0.2%_10580,Carbopol980|0.2%,1,0,15.0,15.08,0.2,,,other,other,5-15,,mixed,exploratory,4.2,8.399999999999999,22,,,10580.0,,,,,,0.43391959999376783,144.45034711518332,0.26983479284422324,False,,
Carbopol980,carbopol.csv,980carb0.2%_10580,Carbopol980|0.2%,1,0,15.0,15.08,0.2,,,other,other,5-15,master,polymer_reference,benchmark,4.8,9.599999999999998,22,,10580.0,10580.0,10580.0,,,,,0.38079091311012403,148.95821469768907,0.18703807907780498,False,,
Carbopol980,carbopol.csv,980carb0.2%_10580,Carbopol980|0.2%,1,0,15.0,15.08,0.2,,,other,other,5-15,,mixed,exploratory,5.4,10.799999999999999,22,,,10580.0,,,,,,0.41670528770455395,153.52565762269487,0.1552563523539795,False,,
Carbopol980,carbopol.csv,980carb0.2%_10580,Carbopol980|0.2%,1,0,15.0,15.08,0.2,,,other,other,5-15,,mixed,exploratory,6.0,11.999999999999998,22,,,10580.0,,,,,,0.43364452230895845,156.94131059269918,0.13136039429995722,False,,
Carbopol980,carbopol.csv,980carb0.2%_10580,Carbopol980|0.2%,1,0,15.0,15.08,0.2,,,other,other,5-15,,mixed,exploratory,6.6,13.199999999999998,22,,,10580.0,,,,,,0.4853998730789483,159.959794612703,0.11411791200059054,False,,
Carbopol980,carbopol.csv,980carb0.2%_10580,Carbopol980|0.2%,1,0,15.0,15.08,0.2,,,other,other,5-15,master,polymer_reference,benchmark,7.2,14.399999999999999,22,,7855.0,10580.0,7855.0,,,,,0.4649297707909167,162.83926950020668,0.10738432350781207,False,,
Carbopol980,carbopol.csv,980carb0.3%_49810,Carbopol980|0.3%,10,0,15.01,35.1,0.3,,,other,other,40+,,mixed,exploratory,0.2,0.39999999999999997,18,,,49810.0,,,,,,0.033742175744879144,46.985086785059636,-4.857061615403531,False,,
Carbopol980,carbopol.csv,980carb0.3%_49810,Carbopol980|0.3%,10,0,15.01,35.1,0.3,,,other,other,40+,master,polymer_reference,benchmark,0.4,0.7999999999999999,54,,90540.0,49810.0,90540.0,,,,,0.2076907563901459,119.96488134765225,21.992468312134413,False,,
Carbopol980,carbopol.csv,980carb0.3%_49810,Carbopol980|0.3%,10,0,15.01,35.1,0.3,,,other,other,40+,master,polymer_reference,benchmark,0.6,1.1999999999999997,54,,69120.0,49810.0,69120.0,,,,,0.26262422130577745,132.25726035016785,16.28523667370581,False,,
Carbopol980,carbopol.csv,980carb0.3%_49810,Carbopol980|0.3%,10,0,15.01,35.1,0.3,,,other,other,40+,,mixed,exploratory,0.8,1.5999999999999999,54,,,49810.0,,,,,,0.24707647884654638,140.7963927751787,12.4482982838741,False,,
Carbopol980,carbopol.csv,980carb0.3%_49810,Carbopol980|0.3%,10,0,15.01,35.1,0.3,,,other,other,40+,master,polymer_reference,benchmark,1.0,1.9999999999999998,54,,49810.0,49810.0,49810.0,,,,,0.23044145662231263,143.37799095018198,9.718970102910873,False,,
Carbopol980,carbopol.csv,980carb0.3%_49810,Carbopol980|0.3%,10,0,15.01,35.1,0.3,,,other,other,40+,,mixed,exploratory,1.2,2.3999999999999995,18,,,49810.0,,,,,,0.24571938045670771,94.08932425511942,-3.125891067306002,False,,
Carbopol980,carbopol.csv,980carb0.3%_49810,Carbopol980|0.3%,10,0,15.01,35.1,0.3,,,other,other,40+,,mixed,exploratory,1.4,2.8,18,,,49810.0,,,,,,0.3525464070009461,95.24111421012088,-3.1846079869743593,False,,
Carbopol980,carbopol.csv,980carb0.3%_49810,Carbopol980|0.3%,10,0,15.01,35.1,0.3,,,other,other,40+,master,polymer_reference,benchmark,1.6,3.1999999999999997,18,,36770.0,49810.0,36770.0,,,,,0.226601012629981,101.67525120012905,-2.433237580230704,False,,
Carbopol980,carbopol.csv,980carb0.3%_49810,Carbopol980|0.3%,10,0,15.01,35.1,0.3,,,other,other,40+,,mixed,exploratory,1.8,3.5999999999999996,18,,,49810.0,,,,,,0.2710254726829274,99.98728316262691,-2.059054609470042,False,,
Carbopol980,carbopol.csv,980carb0.3%_49810,Carbopol980|0.3%,10,0,15.01,35.1,0.3,,,other,other,40+,,mixed,exploratory,2.0,3.9999999999999996,18,,,49810.0,,,,,,0.38853526830439455,94.52621010011998,-1.9535497979210437,False,,
Carbopol980,carbopol.csv,980carb0.35%_100800,Carbopol980|0.35%,7,0,25.02,35.07,0.35,,,other,other,40+,,mixed,exploratory,0.1,0.19999999999999998,16,288442.15554517775,,100800.0,,,186.15293208847,,strong_shear_thinning,0.7138365633891928,57.68843110903554,9.62783105862688,True,0.45555822789361694,114.10717157055589
Carbopol980,carbopol.csv,980carb0.35%_100800,Carbopol980|0.35%,7,0,25.02,35.07,0.35,,,other,other,40+,master,polymer_reference,benchmark,0.2,0.39999999999999997,16,183250.8321087045,181600.0,100800.0,181600.0,0.9090485180090802,81.79646042530207,0.9090485180090802,strong_shear_thinning,0.7415022050900988,73.30033284348178,6.0722479998263035,True,0.45555822789361694,114.10717157055589
Carbopol980,carbopol.csv,980carb0.35%_100800,Carbopol980|0.35%,7,0,25.02,35.07,0.35,,,other,other,40+,master,polymer_reference,benchmark,0.3,0.5999999999999999,16,146198.36321302308,135300.0,100800.0,135300.0,8.054961724333394,45.03805874307846,8.054961724333394,strong_shear_thinning,0.773053779182826,87.71901792781382,5.015413707814746,True,0.45555822789361694,114.10717157055589
Carbopol980,carbopol.csv,980carb0.35%_100800,Carbopol980|0.35%,7,0,25.02,35.07,0.35,,,other,other,40+,master,polymer_reference,benchmark,0.4,0.7999999999999999,16,125167.46023051934,114100.0,100800.0,114100.0,9.699789860227293,24.17406768900728,9.699789860227293,strong_shear_thinning,0.8116732654658739,100.13396818441547,4.341936570634737,True,0.45555822789361694,114.10717157055589
Carbopol980,carbopol.csv,980carb0.35%_100800,Carbopol980|0.35%,7,0,25.02,35.07,0.35,,,other,other,40+,master,polymer_reference,benchmark,0.5,0.9999999999999999,16,111772.02245954,100800.0,100800.0,100800.0,10.884942916210324,10.884942916210324,10.884942916210324,strong_shear_thinning,0.7991972511645701,111.77202245954,3.9651713675241678,True,0.45555822789361694,114.10717157055589
Carbopol980,carbopol.csv,980carb0.35%_100800,Carbopol980|0.35%,7,0,25.02,35.07,0.35,,,other,other,40+,,mixed,exploratory,0.6,1.1999999999999997,16,102343.56390451349,,100800.0,,,1.53131339733481,,strong_shear_thinning,0.8099604030604922,122.81227668541615,3.6861414671995534,True,0.45555822789361694,114.10717157055589
Carbopol980,carbopol.csv,980carb0.35%_100800,Carbopol980|0.35%,7,0,25.02,35.07,0.35,,,other,other,40+,,mixed,exploratory,0.7,1.4,16,95124.34013346376,,100800.0,,,5.630614946960556,,strong_shear_thinning,0.8293956982946693,133.17407618684925,3.4193517055923284,True,0.45555822789361694,114.10717157055589
Carbopol980,carbopol.csv,980carb0.35%_100800,Carbopol980|0.35%,7,0,25.02,35.07,0.35,,,other,other,40+,master,polymer_reference,benchmark,0.8,1.5999999999999999,16,89305.71181283353,69580.0,100800.0,69580.0,28.3496864225834,11.403063677744514,28.3496864225834,strong_shear_thinning,0.8177091861758545,142.88913890053362,3.108790162466132,True,0.45555822789361694,114.10717157055589
Carbopol980,carbopol.csv,980carb0.35%_100800,Carbopol980|0.35%,7,0,25.02,35.07,0.35,,,other,other,40+,,mixed,exploratory,0.9,1.7999999999999998,16,84568.73902673286,,100800.0,,,16.102441441733273,,strong_shear_thinning,0.7923072554208379,152.22373024811913,2.858429092978516,True,0.45555822789361694,114.10717157055589
Carbopol980,carbopol.csv,980carb0.35%_100800,Carbopol980|0.35%,7,0,25.02,35.07,0.35,,,other,other,40+,,mixed,exploratory,1.0,1.9999999999999998,16,80703.43865318601,,100800.0,,,19.937064828188483,,strong_shear_thinning,0.8154472717733836,161.406877306372,2.7197450025279077,True,0.45555822789361694,114.10717157055589
Carbopol980,carbopol.csv,980carb0.4%_159700,Carbopol980|0.4%,11,0,25.02,35.06,0.4,,,other,other,40+,master,polymer_reference,benchmark,0.1,0.19999999999999998,32,,354200.0,159700.0,354200.0,,,,,0.38112962530088446,67.53857994758572,8.481362811108081,False,,
Carbopol980,carbopol.csv,980carb0.4%_159700,Carbopol980|0.4%,11,0,25.02,35.06,0.4,,,other,other,40+,master,polymer_reference,benchmark,0.2,0.39999999999999997,32,,2112800.0,159700.0,2112800.0,,,,,0.3367308059182358,85.9473607801091,3.4524000767782477,False,,
Carbopol980,carbopol.csv,980carb0.4%_159700,Carbopol980|0.4%,11,0,25.02,35.06,0.4,,,other,other,40+,master,polymer_reference,benchmark,0.3,0.5999999999999999,32,,159700.0,159700.0,159700.0,,,,,0.28891772186568565,103.74052974013168,2.312146659280374,False,,
Carbopol980,carbopol.csv,980carb0.4%_159700,Carbopol980|0.4%,11,0,25.02,35.06,0.4,,,other,other,40+,master,polymer_reference,benchmark,0.4,0.7999999999999999,32,,132200.0,159700.0,132200.0,,,,,0.28885484856985844,115.9733334001472,1.5016904339174038,False,,
Sepineo,sepineo.csv,1%sep_2148,Sepineo|1%,1,0,15.01,35.1,1.0,,,other,other,0-5,master,polymer_reference,benchmark,11.0,21.999999999999993,27,4397.5610781200685,3527.0,2148.0,3527.0,24.682763768643845,104.72816937244266,24.682763768643845,strong_shear_thinning,0.8871515424746448,96.74634371864147,0.6175512850415356,True,0.2976995160092289,38.431492087272275
Sepineo,sepineo.csv,1%sep_2148,Sepineo|1%,1,0,15.01,35.1,1.0,,,other,other,0-5,,mixed,exploratory,13.0,26.0,27,3904.7868101825975,,2148.0,,,81.7870954461172,,strong_shear_thinning,0.8882716965510161,101.52445706474754,0.550046219470388,True,0.2976995160092289,38.431492087272275
Sepineo,sepineo.csv,1%sep_2148,Sepineo|1%,1,0,15.01,35.1,1.0,,,other,other,0-5,,mixed,exploratory,15.0,29.999999999999993,27,3527.154705552441,,2148.0,,,64.2064574279535,,strong_shear_thinning,0.8946226080735978,105.81464116657321,0.49862441467721097,True,0.2976995160092289,38.431492087272275
Sepineo,sepineo.csv,1%sep_2148,Sepineo|1%,1,0,15.01,35.1,1.0,,,other,other,0-5,,mixed,exploratory,17.0,34.0,27,3223.2268420968935,,2148.0,,,50.057115553859106,,strong_shear_thinning,0.893026561045612,109.58971263129438,0.4507065547735029,True,0.2976995160092289,38.431492087272275
Sepineo,sepineo.csv,1%sep_2148,Sepineo|1%,1,0,15.01,35.1,1.0,,,other,other,0-5,,mixed,exploratory,21.0,41.99999999999999,27,2778.7631492967375,,2148.0,,,29.36513730431739,,strong_shear_thinning,0.8925110184349115,116.70805227046296,0.38987996327272045,True,0.2976995160092289,38.431492087272275
Sepineo,sepineo.csv,1%sep_2148,Sepineo|1%,1,0,15.01,35.1,1.0,,,other,other,0-5,master,polymer_reference,benchmark,23.0,45.99999999999999,27,2602.9536211337568,2148.0,2148.0,2148.0,21.180336179411395,21.180336179411395,21.180336179411395,strong_shear_thinning,0.8936071599675623,119.73586657215279,0.36283569050156095,True,0.2976995160092289,38.431492087272275
Sepineo,sepineo.csv,1%sep_2148,Sepineo|1%,1,0,15.01,35.1,1.0,,,other,other,0-5,,mixed,exploratory,27.0,53.99999999999999,27,2330.8988556572135,,2148.0,,,8.51484430433955,,strong_shear_thinning,0.8930833795688992,125.8685382054895,0.3273180103577487,True,0.2976995160092289,38.431492087272275
Sepineo,sepineo.csv,1%sep_2148,Sepineo|1%,1,0,15.01,35.1,1.0,,,other,other,0-5,,mixed,exploratory,33.0,66.0,27,2024.2669185876734,,2148.0,,,5.7603855406111055,,strong_shear_thinning,0.8870968976411319,133.60161662678644,0.28154209402173647,True,0.2976995160092289,38.431492087272275
Sepineo,sepineo.csv,1%sep_2148,Sepineo|1%,1,0,15.01,35.1,1.0,,,other,other,0-5,,mixed,exploratory,39.0,77.99999999999999,27,1805.6287525828272,,2148.0,,,15.939071108806926,,strong_shear_thinning,0.8858169267380875,140.8390427014605,0.2529016086038686,True,0.2976995160092289,38.431492087272275
Sepineo,sepineo.csv,1%sep_2148,Sepineo|1%,1,0,15.01,35.1,1.0,,,other,other,0-5,master,polymer_reference,benchmark,46.0,91.99999999999999,27,1610.1571703765492,1329.0,2148.0,1329.0,21.155543293946515,25.03923787818672,21.155543293946515,strong_shear_thinning,0.8989422121759565,148.1344596746425,0.22333515535068174,True,0.2976995160092289,38.431492087272275
Sepineo,sepineo.csv,1.5%sep_17240,Sepineo|1.5%,2,0,15.03,35.1,1.5,,,other,other,15-40,,mixed,exploratory,1.2,2.3999999999999995,16,37198.81561027006,,17240.0,,,115.77039217094003,,strong_shear_thinning,0.9698007733244788,89.27715746464813,0.9268738290269147,True,0.24701697780050735,71.71739207696322
Sepineo,sepineo.csv,1.5%sep_17240,Sepineo|1.5%,2,0,15.03,35.1,1.5,,,other,other,15-40,,mixed,exploratory,1.5,2.9999999999999996,16,31249.213172512475,,17240.0,,,81.25993719554799,,strong_shear_thinning,0.900271132590114,93.74763951753741,0.741091344439672,True,0.24701697780050735,71.71739207696322
Sepineo,sepineo.csv,1.5%sep_17240,Sepineo|1.5%,2,0,15.03,35.1,1.5,,,other,other,15-40,,mixed,exploratory,1.8,3.5999999999999996,16,27452.994592750143,,17240.0,,,59.24010784657856,,strong_shear_thinning,0.9743695739870775,98.83078053390051,0.855524158313388,True,0.24701697780050735,71.71739207696322
Sepineo,sepineo.csv,1.5%sep_17240,Sepineo|1.5%,2,0,15.03,35.1,1.5,,,other,other,15-40,,mixed,exploratory,2.1,4.199999999999999,16,24324.281133165357,,17240.0,,,41.09211794179441,,strong_shear_thinning,0.9812647490653884,102.16198075929448,0.7306985454396605,True,0.24701697780050735,71.71739207696322
Sepineo,sepineo.csv,1.5%sep_17240,Sepineo|1.5%,2,0,15.03,35.1,1.5,,,other,other,15-40,,mixed,exploratory,2.4,4.799999999999999,16,21968.690477625736,,17240.0,,,27.42859905815392,,strong_shear_thinning,0.9551454763700452,105.4497142926035,0.6691089256259144,True,0.24701697780050735,71.71739207696322
Sepineo,sepineo.csv,1.5%sep_17240,Sepineo|1.5%,2,0,15.03,35.1,1.5,,,other,other,15-40,,mixed,exploratory,2.7,5.3999999999999995,16,20098.54298778405,,17240.0,,,16.58087579921143,,strong_shear_thinning,0.9531063975533478,108.53213213403386,0.6332374256438694,True,0.24701697780050735,71.71739207696322
Sepineo,sepineo.csv,1.5%sep_17240,Sepineo|1.5%,2,0,15.03,35.1,1.5,,,other,other,15-40,master,polymer_reference,benchmark,2.9,5.799999999999999,16,19054.389881813877,17240.0,17240.0,17240.0,10.524303258781188,10.524303258781188,10.524303258781188,strong_shear_thinning,0.9795244150104516,110.51546131452046,0.6320540280013835,True,0.24701697780050735,71.71739207696322
Sepineo,sepineo.csv,1.5%sep_17240,Sepineo|1.5%,2,0,15.03,35.1,1.5,,,other,other,15-40,,mixed,exploratory,3.4,6.799999999999999,16,16926.711522094665,,17240.0,,,1.8172185493348882,,strong_shear_thinning,0.980175469830338,115.10163835024369,0.6133724778081504,True,0.24701697780050735,71.71739207696322
Sepineo,sepineo.csv,1.5%sep_17240,Sepineo|1.5%,2,0,15.03,35.1,1.5,,,other,other,15-40,,mixed,exploratory,3.9,7.799999999999999,16,15311.47092459625,,17240.0,,,11.186363546425467,,strong_shear_thinning,0.9780960974272812,119.42947321185073,0.5973633477087529,True,0.24701697780050735,71.71739207696322
Sepineo,sepineo.csv,1.5%sep_17240,Sepineo|1.5%,2,0,15.03,35.1,1.5,,,other,other,15-40,,mixed,exploratory,4.9,9.799999999999999,16,12859.850439741138,,17240.0,,,25.406900001501523,,strong_shear_thinning,0.9849772054009251,126.02653430946313,0.5117592415442934,True,0.24701697780050735,71.71739207696322
Sepineo,sepineo.csv,1.5%sep_17240,Sepineo|1.5%,2,0,15.03,35.1,1.5,,,other,other,15-40,master,polymer_reference,benchmark,5.8,11.599999999999998,16,11338.591138946085,10090.0,17240.0,10090.0,12.374540524738208,34.23090986690205,12.374540524738208,strong_shear_thinning,0.9818878171229858,131.52765721177457,0.48210561569261234,True,0.24701697780050735,71.71739207696322
Sepineo,sepineo.csv,1.5%sep_17240,Sepineo|1.5%,7,0,15.0,30.01,1.5,,,other,other,15-40,,mixed,exploratory,1.2,2.3999999999999995,31,44736.22114170805,,17240.0,,,159.4908418892578,,strong_shear_thinning,0.8600906428260539,107.36693074009929,4.184441803846029,True,0.2439193441519085,86.84576905656436
Sepineo,sepineo.csv,1.5%sep_17240,Sepineo|1.5%,7,0,15.0,30.01,1.5,,,other,other,15-40,,mixed,exploratory,1.5,2.9999999999999996,31,37802.06210721986,,17240.0,,,119.26950178201777,,strong_shear_thinning,0.8773813379474693,113.40618632165956,3.547684659882043,True,0.2439193441519085,86.84576905656436
Sepineo,sepineo.csv,1.5%sep_17240,Sepineo|1.5%,7,0,15.0,30.01,1.5,,,other,other,15-40,,mixed,exploratory,1.8,3.5999999999999996,31,33025.98022376077,,17240.0,,,91.56601057865878,,strong_shear_thinning,0.8910282304442394,118.89352880553879,3.158307655047495,True,0.2439193441519085,86.84576905656436
Sepineo,sepineo.csv,1.5%sep_17240,Sepineo|1.5%,7,0,15.0,30.01,1.5,,,other,other,15-40,,mixed,exploratory,2.1,4.199999999999999,31,29376.962876581198,,17240.0,,,70.40001668550579,,strong_shear_thinning,0.9011856752332302,123.383244081641,2.8077808209895423,True,0.2439193441519085,86.84576905656436
Sepineo,sepineo.csv,1.5%sep_17240,Sepineo|1.5%,7,0,15.0,30.01,1.5,,,other,other,15-40,,mixed,exploratory,2.4,4.799999999999999,31,26548.44284754198,,17240.0,,,53.99328797878179,,strong_shear_thinning,0.9135594218448555,127.43252566820148,2.536796300134047,True,0.2439193441519085,86.84576905656436
Sepineo,sepineo.csv,1.5%sep_17240,Sepineo|1.5%,7,0,15.0,30.01,1.5,,,other,other,15-40,,mixed,exploratory,2.7,5.3999999999999995,31,24282.230688109794,,17240.0,,,40.8482058475046,,strong_shear_thinning,0.9213041069041021,131.12404571579287,2.3235642955385725,True,0.2439193441519085,86.84576905656436
Sepineo,sepineo.csv,1.5%sep_17240,Sepineo|1.5%,7,0,15.0,30.01,1.5,,,other,other,15-40,master,polymer_reference,benchmark,2.9,5.799999999999999,31,22980.902121832154,17240.0,17240.0,17240.0,33.29989629833036,33.29989629833036,33.29989629833036,strong_shear_thinning,0.9257069880115333,133.28923230662647,2.2237114456273406,True,0.2439193441519085,86.84576905656436
Sepineo,sepineo.csv,1.5%sep_17240,Sepineo|1.5%,7,0,15.0,30.01,1.5,,,other,other,15-40,,mixed,exploratory,3.4,6.799999999999999,31,20368.510332384332,,17240.0,,,18.14681167276295,,strong_shear_thinning,0.9243302754145277,138.50587026021344,1.9620344203957867,True,0.2439193441519085,86.84576905656436
Sepineo,sepineo.csv,1.5%sep_17240,Sepineo|1.5%,7,0,15.0,30.01,1.5,,,other,other,15-40,,mixed,exploratory,3.9,7.799999999999999,31,18388.774771925833,,17240.0,,,6.663426751309937,,strong_shear_thinning,0.9305831370129218,143.43244322102146,1.7951422080462844,True,0.2439193441519085,86.84576905656436
Sepineo,sepineo.csv,1.5%sep_17240,Sepineo|1.5%,7,0,15.0,30.01,1.5,,,other,other,15-40,,mixed,exploratory,4.9,9.799999999999999,31,15452.498053706997,,17240.0,,,10.36834075575988,,strong_shear_thinning,0.9396186092472255,151.43448092632855,1.518583617151644,True,0.2439193441519085,86.84576905656436
Sepineo,sepineo.csv,1.5%sep_17240,Sepineo|1.5%,7,0,15.0,30.01,1.5,,,other,other,15-40,master,polymer_reference,benchmark,5.8,11.599999999999998,31,13605.237252342378,10090.0,17240.0,10090.0,34.83882311538532,21.083310601262305,34.83882311538532,strong_shear_thinning,0.9415140109180972,157.82075212717157,1.351503216986998,True,0.2439193441519085,86.84576905656436
Sepineo,sepineo.csv,2%sep_50110,Sepineo|2%,3,0,15.02,20.1,2.0,,,other,other,40+,master,polymer_reference,benchmark,0.5,0.9999999999999999,16,89994.32450033045,82550.0,50110.0,82550.0,9.017958207547482,79.59354320560855,9.017958207547482,strong_shear_thinning,0.8525063828361018,89.99432450033044,1.2428246002106689,True,0.2563773857765846,90.32284467637007
Sepineo,sepineo.csv,2%sep_50110,Sepineo|2%,3,0,15.02,20.1,2.0,,,other,other,40+,,mixed,exploratory,0.6,1.1999999999999997,16,78826.2439138379,,50110.0,,,57.30641371749731,,strong_shear_thinning,0.8786673908509328,94.59149269660546,1.2546568843454458,True,0.2563773857765846,90.32284467637007
Sepineo,sepineo.csv,2%sep_50110,Sepineo|2%,3,0,15.02,20.1,2.0,,,other,other,40+,,mixed,exploratory,0.7,1.4,16,70376.54586371139,,50110.0,,,40.44411467513748,,strong_shear_thinning,0.9022037290735432,98.52716420919593,1.201595042183589,True,0.2563773857765846,90.32284467637007
Sepineo,sepineo.csv,2%sep_50110,Sepineo|2%,3,0,15.02,20.1,2.0,,,other,other,40+,,mixed,exploratory,0.8,1.5999999999999999,16,63679.99664226232,,50110.0,,,27.080416368513905,,strong_shear_thinning,0.924670572987555,101.8879946276197,1.1392035746811704,True,0.2563773857765846,90.32284467637007
Sepineo,sepineo.csv,2%sep_50110,Sepineo|2%,3,0,15.02,20.1,2.0,,,other,other,40+,,mixed,exploratory,0.9,1.7999999999999998,16,58456.80085003155,,50110.0,,,16.656956395991916,,strong_shear_thinning,0.9259056961007478,105.22224153005678,1.1576729308710294,True,0.2563773857765846,90.32284467637007
Sepineo,sepineo.csv,2%sep_50110,Sepineo|2%,3,0,15.02,20.1,2.0,,,other,other,40+,master,polymer_reference,benchmark,1.0,1.9999999999999998,16,54151.10219919512,50110.0,50110.0,50110.0,8.064462580712673,8.064462580712673,8.064462580712673,strong_shear_thinning,0.9473665849080973,108.30220439839023,1.1594289375900568,True,0.2563773857765846,90.32284467637007
Sepineo,sepineo.csv,2%sep_50110,Sepineo|2%,3,0,15.02,20.1,2.0,,,other,other,40+,,mixed,exploratory,1.2,2.3999999999999995,16,47176.30812407997,,50110.0,,,5.854503843384608,,strong_shear_thinning,0.9397938415727257,113.22313949779192,1.0001833876708965,True,0.2563773857765846,90.32284467637007
Sepineo,sepineo.csv,2%sep_50110,Sepineo|2%,3,0,15.02,20.1,2.0,,,other,other,40+,,mixed,exploratory,1.4,2.8,16,42013.34330874119,,50110.0,,,16.157766296664956,,strong_shear_thinning,0.9380289802099899,117.63736126447533,0.9311249871599838,True,0.2563773857765846,90.32284467637007
Sepineo,sepineo.csv,2%sep_50110,Sepineo|2%,3,0,15.02,20.1,2.0,,,other,other,40+,,mixed,exploratory,1.6,3.1999999999999997,16,38054.146124085775,,50110.0,,,24.058778439262074,,strong_shear_thinning,0.9619030193554323,121.77326759707448,0.9504750372241383,True,0.2563773857765846,90.32284467637007
Sepineo,sepineo.csv,2%sep_50110,Sepineo|2%,3,0,15.02,20.1,2.0,,,other,other,40+,,mixed,exploratory,1.8,3.5999999999999996,16,34778.17311001676,,50110.0,,,30.596341827945004,,strong_shear_thinning,0.954086514268151,125.20142319606032,0.879119558009577,True,0.2563773857765846,90.32284467637007
Sepineo,sepineo.csv,2%sep_50110,Sepineo|2%,3,0,15.02,20.1,2.0,,,other,other,40+,master,polymer_reference,benchmark,2.0,3.9999999999999996,16,32129.652790411277,30060.0,50110.0,30060.0,6.8850724897248075,35.88175455914732,6.8850724897248075,strong_shear_thinning,0.9672377754291532,128.51861116164508,0.8298306066783239,True,0.2563773857765846,90.32284467637007
Sepineo,sepineo.csv,2%sep_50110,Sepineo|2%,7,0,15.01,20.1,2.0,,,other,other,40+,master,polymer_reference,benchmark,0.5,0.9999999999999999,36,104105.226687289,82550.0,50110.0,82550.0,26.111722213554213,107.7533959035901,26.111722213554213,strong_shear_thinning,0.8364937496295453,104.10522668728899,5.856025320354077,True,0.2334863231345079,104.13895150622912
Sepineo,sepineo.csv,2%sep_50110,Sepineo|2%,7,0,15.01,20.1,2.0,,,other,other,40+,master,polymer_reference,benchmark,1.0,1.9999999999999998,36,61670.543958410475,50110.0,50110.0,50110.0,23.070333183816555,23.070333183816555,23.070333183816555,strong_shear_thinning,0.8558592459759904,123.34108791682094,4.039578806589344,True,0.2334863231345079,104.13895150622912
Sepineo,sepineo.csv,2%sep_50110,Sepineo|2%,7,0,15.01,20.1,2.0,,,other,other,40+,,mixed,exploratory,1.5,2.9999999999999996,36,44933.58642908204,,50110.0,,,10.330100919812335,,strong_shear_thinning,0.8657782223081163,134.8007592872461,3.0105546042668943,True,0.2334863231345079,104.13895150622912
Sepineo,sepineo.csv,2%sep_50110,Sepineo|2%,7,0,15.01,20.1,2.0,,,other,other,40+,master,polymer_reference,benchmark,2.0,3.9999999999999996,36,35940.887706198504,30060.0,50110.0,30060.0,19.563831357945787,28.276017349434238,19.563831357945787,strong_shear_thinning,0.888987594823819,143.76355082479398,2.492519987342492,True,0.2334863231345079,104.13895150622912
Solagum,solagum.csv,1%sola_522,Solagum|1%,2,0,10.0,11.0,1.0,,,other,other,0-5,master,polymer_reference,benchmark,20.0,39.99999999999999,18,1876.4297280404498,1394.0,522.0,1394.0,34.60758450792323,259.46929655947315,34.60758450792323,strong_shear_thinning,0.9945442391766591,75.05718912161798,0.23840890128118433,True,0.3912926137641063,17.41579675157754
Solagum,solagum.csv,1%sola_522,Solagum|1%,2,0,10.0,11.0,1.0,,,other,other,0-5,,mixed,exploratory,35.0,69.99999999999999,18,1306.8381091749047,,522.0,,,150.35212819442617,,strong_shear_thinning,0.9956682315133226,91.47866764224332,0.17035219493240739,True,0.3912926137641063,17.41579675157754
Solagum,solagum.csv,1%sola_522,Solagum|1%,2,0,10.0,11.0,1.0,,,other,other,0-5,,mixed,exploratory,50.0,99.99999999999999,18,1044.2706920582805,,522.0,,,100.05185671614568,,strong_shear_thinning,0.99522947447497,104.42706920582803,0.13812363669401484,True,0.3912926137641063,17.41579675157754
Solagum,solagum.csv,1%sola_522,Solagum|1%,2,0,10.0,11.0,1.0,,,other,other,0-5,,mixed,exploratory,65.0,129.99999999999997,18,889.3825879731012,,522.0,,,70.37980612511517,,strong_shear_thinning,0.9964774965148534,115.61973643650313,0.11910783523276748,True,0.3912926137641063,17.41579675157754
Solagum,solagum.csv,1%sola_522,Solagum|1%,2,0,10.0,11.0,1.0,,,other,other,0-5,,mixed,exploratory,80.0,159.99999999999997,18,785.5664112278382,,522.0,,,50.4916496605054,,strong_shear_thinning,0.9952393701507963,125.6906257964541,0.10656135445726855,True,0.3912926137641063,17.41579675157754
Solagum,solagum.csv,1%sola_522,Solagum|1%,2,0,10.0,11.0,1.0,,,other,other,0-5,master,polymer_reference,benchmark,95.0,189.99999999999997,18,710.4517317363875,522.2,522.0,522.2,36.04973798092444,36.101864317315616,36.04973798092444,strong_shear_thinning,0.9961962954058886,134.98582902991362,0.09796701749768602,True,0.3912926137641063,17.41579675157754
Solagum,solagum.csv,1%sola_522,Solagum|1%,2,0,10.0,11.0,1.0,,,other,other,0-5,,mixed,exploratory,110.0,219.99999999999997,18,652.605028550697,,522.0,,,25.020120412010932,,strong_shear_thinning,0.9959719034631327,143.57310628115331,0.09081927806673837,True,0.3912926137641063,17.41579675157754
Solagum,solagum.csv,1%sola_522,Solagum|1%,2,0,10.0,11.0,1.0,,,other,other,0-5,,mixed,exploratory,125.0,249.99999999999994,18,605.5423065871148,,522.0,,,16.004273292550728,,strong_shear_thinning,0.9950758638009146,151.38557664677867,0.08434710093717368,True,0.3912926137641063,17.41579675157754
