Repository: AC-Formulations-SDL5/Automated_Viscometry

# Analysis Notebooks

Canonical copies live here. Duplicate `.ipynb` files were removed from `results/` (CSV data remains).

## Bootstrap pattern

Every notebook includes a bootstrap cell that sets:

```python
PROJECT_ROOT   # repo root (contains src/viscometry)
AUTO_RUNS      # results/auto_runs/
AUTO_RUNS_LEGACY  # results/Auto-runs/
ARCHIVE        # results/runs/archive/
```

## Subfolders

- `runs/` — experiment analysis notebooks (rheology, reproducibility, pipelines)
- `figures/` — figure-generation notebooks from `Images/`

Newtonian/non-Newtonian rheology project: `research/rheology_newtonian/`

File: notebooks/data/three_pathway/outputs/replicate_individual.csv
family,sample_id,label,cell,pathway,cohort_type,benchmark_family,provider_bucket,viscosity_bucket_kcp,n_rpm_matched,mu_pred_mean_cP,mu_true_mean_cP,abs_pct_err_mean,abs_pct_err_median,R2_drag_median,A_median,n_replicates
Sepineo,Sepineo|1.5%,1.5%sep_17240,2,strong_shear_thinning,benchmark,polymer_reference,other,15-40,2,15196.490510379981,13665.0,11.449421891759698,11.449421891759698,0.9807061160667188,0.5570798218469979,2
Sepineo,Sepineo|1.5%,1.5%sep_17240,7,strong_shear_thinning,benchmark,polymer_reference,other,15-40,2,18293.069687087267,13665.0,34.06935970685784,34.06935970685784,0.9336104994648152,1.7876073313071692,2
Sepineo,Sepineo|2%,2%sep_50110,3,strong_shear_thinning,benchmark,polymer_reference,other,40+,3,58758.35982997895,54240.0,7.989164425994988,8.064462580712673,0.9473665849080973,1.1594289375900568,2
Sepineo,Sepineo|2%,2%sep_50110,7,strong_shear_thinning,benchmark,polymer_reference,other,40+,3,67238.88611729933,54240.0,22.915295585105515,23.070333183816555,0.8558592459759904,4.039578806589344,2
Silicone,l10000_sig_a11700,l10000_sig_a11700,9,newtonian,benchmark,silicone_curated,sig,5-15,1,10264.906583785396,11700.0,12.265755694141914,12.265755694141914,0.9953140784349543,4.405539306345664,2
Silicone,l10000_sig_a11700,l10000_sig_a11700,10,newtonian,benchmark,silicone_curated,sig,5-15,1,10981.76991029199,11700.0,6.138718715453073,6.138718715453073,0.99741664077747,4.7132059700824,2
Silicone,l10000_sl_a11860,l10000_sl_a11860,1,newtonian,benchmark,silicone_curated,sil_sl,5-15,1,13070.605347030232,11860.0,10.207464983391503,10.207464983391503,0.9998623622872355,5.609701865678211,15
Silicone,l10000_sl_a11860,l10000_sl_a11860,2,newtonian,benchmark,silicone_curated,sil_sl,5-15,1,12561.859296964767,11860.0,5.917869283008153,5.917869283008153,0.9994364034090525,5.391355921444106,15
Silicone,l10000_sl_a11860,l10000_sl_a11860,3,newtonian,benchmark,silicone_curated,sil_sl,5-15,1,11478.500999680602,11860.0,3.2166863433338784,3.2166863433338784,0.9993585144264129,4.926395278832876,15
Silicone,l10000_sl_a11860,l10000_sl_a11860,4,newtonian,benchmark,silicone_curated,sil_sl,5-15,1,10861.379443127664,11860.0,8.420072149007895,8.420072149007895,0.9978002980997824,4.661536241685693,15
Silicone,l10000_sl_a11860,l10000_sl_a11860,5,newtonian,benchmark,silicone_curated,sil_sl,5-15,1,11869.515603764377,11860.0,0.08023274674854447,0.08023274674854447,0.9993581332971745,5.094212705478273,15
Silicone,l10000_sl_a11860,l10000_sl_a11860,6,newtonian,benchmark,silicone_curated,sil_sl,5-15,1,11643.78590507273,11860.0,1.8230530769584377,1.8230530769584377,0.9991838399041044,4.997333006468982,15
Silicone,l10000_sl_a11860,l10000_sl_a11860,7,newtonian,benchmark,silicone_curated,sil_sl,5-15,1,11553.582716669607,11860.0,2.5836195896323173,2.5836195896323173,0.9985927651471217,4.958619191703694,15
Silicone,l10000_sl_a11860,l10000_sl_a11860,8,newtonian,benchmark,silicone_curated,sil_sl,5-15,1,11263.581807211836,11860.0,5.02882118708401,5.02882118708401,0.997461750734303,4.834155282065166,15
Silicone,l10000_sl_a11860,l10000_sl_a11860,9,newtonian,benchmark,silicone_curated,sil_sl,5-15,1,10781.350655658873,11860.0,9.094851132724514,9.094851132724514,0.9992642710101044,4.627189122600375,15
Silicone,l10000_sl_a11860,l10000_sl_a11860,10,newtonian,benchmark,silicone_curated,sil_sl,5-15,1,10198.881397690957,11860.0,14.006059041391595,14.006059041391595,0.9988317191982491,4.377202316605561,15
Silicone,l10000_sl_a11860,l10000_sl_a11860,11,newtonian,benchmark,silicone_curated,sil_sl,5-15,1,11438.660439053501,11860.0,3.5526101260244416,3.5526101260244416,0.9995158783677252,4.909296325774035,15
Silicone,l10000_sl_a11860,l10000_sl_a11860,12,newtonian,benchmark,silicone_curated,sil_sl,5-15,1,11881.158079989787,11860.0,0.17839865084137807,0.17839865084137807,0.998954314144471,5.099209476390467,15
Silicone,l10000_sl_a11860,l10000_sl_a11860,16,newtonian,benchmark,silicone_curated,sil_sl,5-15,1,12864.474541019772,11860.0,8.46943120590027,8.46943120590027,0.9999573662747842,5.5212337085921765,15
Silicone,l10000_sl_a11860,l10000_sl_a11860,17,newtonian,benchmark,silicone_curated,sil_sl,5-15,1,13620.01240739685,11860.0,14.839902254610884,14.839902254610884,0.9998636561942099,5.845498887294786,15
Silicone,l10000_sl_a11860,l10000_sl_a11860,18,newtonian,benchmark,silicone_curated,sil_sl,5-15,1,9760.526276564307,11860.0,17.702139320705673,17.702139320705673,0.9976895479098391,4.189067071486828,15
Silicone,l1000_sig_a1116,l1000_sig_a1116,1,newtonian,benchmark,silicone_curated,sig,0-5,1,1100.7719744081294,1116.0,1.364518422210629,1.364518422210629,0.9966144922112892,0.4724343237803131,2
Silicone,l1000_sig_a1116,l1000_sig_a1116,2,newtonian,benchmark,silicone_curated,sig,0-5,1,1240.5781176337434,1116.0,11.162913766464465,11.162913766464465,0.9991697065283893,0.5324369603578297,2
Silicone,l12500_b_14590,l12500_b_14590,1,newtonian,benchmark,silicone_curated,b,5-15,1,17747.202719418197,14590.0,21.639497734189153,21.639497734189153,0.9999347323804717,7.616825201467037,7
Silicone,l12500_b_14590,l12500_b_14590,2,newtonian,benchmark,silicone_curated,b,5-15,1,17987.33963385933,14590.0,23.28539845002968,23.28539845002968,0.9998027967255652,7.719888254875249,7
Silicone,l12500_b_14590,l12500_b_14590,3,newtonian,benchmark,silicone_curated,b,5-15,1,16883.236979667916,14590.0,15.717868263659463,15.717868263659463,0.9998073660673416,7.246024454793097,7
Silicone,l12500_b_14590,l12500_b_14590,4,newtonian,benchmark,silicone_curated,b,5-15,1,16604.89378089064,14590.0,13.810101308366287,13.810101308366287,0.9998162009263892,7.126563854459503,7
Silicone,l12500_b_14590,l12500_b_14590,5,newtonian,benchmark,silicone_curated,b,5-15,1,15581.803863013605,14590.0,6.797833194061722,6.797833194061722,0.99979904531227,6.687469469104551,7
Silicone,l12500_b_14590,l12500_b_14590,6,newtonian,benchmark,silicone_curated,b,5-15,1,15125.470769175561,14590.0,3.6701217900998024,3.6701217900998024,0.9996126784553753,6.491618355869339,7
Silicone,l12500_b_14590,l12500_b_14590,8,newtonian,benchmark,silicone_curated,b,5-15,1,17685.46477068556,14590.0,21.216345241162173,21.216345241162173,0.999905513354075,7.5903282277620425,7
Silicone,l15000_sdl_a19000,l15000_sdl_a19000,8,newtonian,benchmark,silicone_curated,sdl,15-40,1,19789.92145896366,19000.0,4.157481362966639,4.157481362966639,0.9988177084322019,8.49352852316037,2
Silicone,l15000_sdl_a19000,l15000_sdl_a19000,9,newtonian,benchmark,silicone_curated,sdl,15-40,1,17805.70759710017,19000.0,6.285749488946481,6.285749488946481,0.9969486633657441,7.6419345910301155,2
Silicone,l60000_b_a69080,l60000_b_a69080,15,newtonian,benchmark,silicone_curated,b,40+,1,74478.51714450556,69080.0,7.81487716344175,7.81487716344175,0.9994641496439823,31.96502881738436,2
Silicone,l60000_b_a69080,l60000_b_a69080,16,newtonian,benchmark,silicone_curated,b,40+,1,77947.76231239758,69080.0,12.83694602257901,12.83694602257901,0.9997515023571119,33.453975241372355,2
Silicone,l60000_sig_a74560,l60000_sig_a74560,16,newtonian,benchmark,silicone_curated,sig,40+,1,88081.47252141463,74560.0,18.135022158549667,18.135022158549667,0.9994900713499434,37.80320709073589,2
Silicone,l60000_sig_a74560,l60000_sig_a74560,17,newtonian,benchmark,silicone_curated,sig,40+,1,85382.6798925627,74560.0,14.515396851613055,14.515396851613055,0.9997527560956961,36.644926992516176,2
Silicone,l60000_sil_a37020,l60000_sil_a37020,1,newtonian,benchmark,silicone_curated,sil_sl,15-40,1,42481.849006288285,37020.0,14.753779055343825,14.753779055343825,0.9995998853736934,18.232553221582954,16
Silicone,l60000_sil_a37020,l60000_sil_a37020,2,newtonian,benchmark,silicone_curated,sil_sl,15-40,1,42016.649871506714,37020.0,13.497163348208304,13.497163348208304,0.9991744038123199,18.03289694056082,16
Silicone,l60000_sil_a37020,l60000_sil_a37020,3,newtonian,benchmark,silicone_curated,sil_sl,15-40,1,40500.51906186848,37020.0,9.401726261125011,9.401726261125011,0.99842587424801,17.38219702226115,16
Silicone,l60000_sil_a37020,l60000_sil_a37020,4,newtonian,benchmark,silicone_curated,sil_sl,15-40,1,39793.11415701856,37020.0,7.490854016797832,7.490854016797832,0.9998436065610056,17.078589766960754,16
Silicone,l60000_sil_a37020,l60000_sil_a37020,5,newtonian,benchmark,silicone_curated,sil_sl,15-40,1,37666.18813310905,37020.0,1.7455108944058564,1.7455108944058564,0.9989431957938497,16.165745979875126,16
Silicone,l60000_sil_a37020,l60000_sil_a37020,6,newtonian,benchmark,silicone_curated,sil_sl,15-40,1,36269.74852140375,37020.0,2.0266112333772246,2.0266112333772246,0.9990451750508925,15.566415674422208,16
Silicone,l60000_sil_a37020,l60000_sil_a37020,7,newtonian,benchmark,silicone_curated,sil_sl,15-40,1,38933.42691258032,37020.0,5.168630233874442,5.168630233874442,0.9993019531874667,16.709625284369235,16
Silicone,l60000_sil_a37020,l60000_sil_a37020,8,newtonian,benchmark,silicone_curated,sil_sl,15-40,1,39902.99138667664,37020.0,7.78765906719783,7.78765906719783,0.9995344087969588,17.12574737625607,16
Silicone,l60000_sil_a37020,l60000_sil_a37020,9,newtonian,benchmark,silicone_curated,sil_sl,15-40,1,36370.57681028054,37020.0,1.754249567043388,1.754249567043388,0.9989967412193519,15.609689618146154,16
Silicone,l60000_sil_a37020,l60000_sil_a37020,10,newtonian,benchmark,silicone_curated,sil_sl,15-40,1,35071.931222669555,37020.0,5.2622063136965025,5.2622063136965025,0.9988743722264132,15.052330996853886,16
Silicone,l60000_sil_a37020,l60000_sil_a37020,11,newtonian,benchmark,silicone_curated,sil_sl,15-40,1,37040.13504443263,37020.0,0.0543896392021362,0.0543896392021362,0.999089212758641,15.897053667138467,16
Silicone,l60000_sil_a37020,l60000_sil_a37020,12,newtonian,benchmark,silicone_curated,sil_sl,15-40,1,37850.63249917946,37020.0,2.2437398681238814,2.2437398681238814,0.9992377580177042,16.244906652008353,16
Silicone,l60000_sil_a37020,l60000_sil_a37020,13,newtonian,benchmark,silicone_curated,sil_sl,15-40,1,37849.28290806956,37020.0,2.240094295163585,2.240094295163585,0.9988805279206064,16.244327428356033,16
Silicone,l60000_sil_a37020,l60000_sil_a37020,14,newtonian,benchmark,silicone_curated,sil_sl,15-40,1,37684.65479538113,37020.0,1.7953938286902522,1.7953938286902522,0.9993102628381768,16.173671586000484,16
Silicone,l60000_sil_a37020,l60000_sil_a37020,16,newtonian,benchmark,silicone_curated,sil_sl,15-40,1,36428.34835934435,37020.0,1.5981945992859197,1.5981945992859197,0.9995945041471689,15.63448427439672,16
Silicone,l60000_sil_a37020,l60000_sil_a37020,17,newtonian,benchmark,silicone_curated,sil_sl,15-40,1,39989.7042916644,37020.0,8.021891657656399,8.021891657656399,0.9996417171438258,17.162963215306608,16

File: notebooks/data/three_pathway/outputs/parity_by_rpm.csv (part 2 of 2)
family,source_file,label,sample_id,cell,session_idx,session_t_min,session_t_max,conc,mw,hit_point_z,provider_suffix,provider_bucket,viscosity_bucket_kcp,truth_source,benchmark_family,cohort_type,rpm,gamma_dot,n_drag_points,mu_pred_cP,mu_true_cP,mu_true_label_cP,mu_true_master_cP,abs_pct_err,abs_pct_err_label,abs_pct_err_master,pathway,R2_drag,tau_Pa_hit,A,fit_success,n_stress,K_stress
Solagum,solagum.csv,1%sola_522,Solagum|1%,2,0,10.0,11.0,1.0,,,other,other,0-5,,mixed,exploratory,140.0,279.99999999999994,18,569.5851839145946,,522.0,,,9.115935615822721,,strong_shear_thinning,0.9969212744798732,159.48385149608646,0.08119408050073176,True,0.3912926137641063,17.41579675157754
Solagum,solagum.csv,1%sola_522,Solagum|1%,2,0,10.0,11.0,1.0,,,other,other,0-5,,mixed,exploratory,155.0,309.99999999999994,18,537.0847945269137,,522.0,,,2.889807380634808,,strong_shear_thinning,0.9965161387025965,166.49628630334323,0.07632580883495846,True,0.3912926137641063,17.41579675157754
Silicone,silicone.csv,l100000_sig_a124800,l100000_sig_a124800,18,0,35.04,35.06,,,,sig,sig,40+,label,silicone_curated,benchmark,0.4,0.7999999999999999,8,91728.8380683838,124800.0,124800.0,,26.49932847084631,26.49932847084631,,newtonian,0.9949498165829933,92.55839293388077,39.368600029349274,True,,
Silicone,silicone.csv,l10000_sdl_a9194,l10000_sdl_a9194,5,0,12.01,12.02,,,,sdl,sdl,5-15,label,silicone_curated,benchmark,5.5,10.999999999999996,14,10099.04879743851,9194.0,9194.0,,9.843906867941163,9.843906867941163,,newtonian,0.9991823933878101,97.67510135503633,4.334355707055154,True,,
Silicone,silicone.csv,l10000_sl_a11860,l10000_sl_a11860,1,0,20.0,20.09,,,,sl,sil_sl,5-15,label,silicone_curated,benchmark,4.2,8.399999999999999,30,13070.605347030232,11860.0,11860.0,,10.207464983391503,10.207464983391503,,newtonian,0.9998623622872355,65.24051879597161,5.609701865678211,True,,
Silicone,silicone.csv,l10000_sl_a11860,l10000_sl_a11860,2,0,20.0,20.09,,,,sl,sil_sl,5-15,label,silicone_curated,benchmark,4.2,8.399999999999999,29,12701.27939525124,11860.0,11860.0,,7.0934181724387875,7.0934181724387875,,newtonian,0.9995757708192057,70.31161338020956,5.451192873498386,True,,
Silicone,silicone.csv,l10000_sl_a11860,l10000_sl_a11860,3,1,20.08,20.09,,,,sl,sil_sl,5-15,label,silicone_curated,benchmark,4.2,8.399999999999999,27,11478.500999680602,11860.0,11860.0,,3.2166863433338784,3.2166863433338784,,newtonian,0.9993585144264129,59.74627421332073,4.926395278832876,True,,
Silicone,silicone.csv,l10000_sl_a11860,l10000_sl_a11860,4,0,20.07,20.09,,,,sl,sil_sl,5-15,label,silicone_curated,benchmark,4.2,8.399999999999999,25,10861.379443127664,11860.0,11860.0,,8.420072149007895,8.420072149007895,,newtonian,0.9978002980997824,64.30042490106462,4.661536241685693,True,,
Silicone,silicone.csv,l10000_sl_a11860,l10000_sl_a11860,5,0,20.0,20.09,,,,sl,sil_sl,5-15,label,silicone_curated,benchmark,4.2,8.399999999999999,26,11869.515603764377,11860.0,11860.0,,0.08023274674854447,0.08023274674854447,,newtonian,0.9993581332971745,65.96758729097354,5.094212705478273,True,,
Silicone,silicone.csv,l10000_sl_a11860,l10000_sl_a11860,6,0,12.01,12.02,,,,sl,sil_sl,5-15,label,silicone_curated,benchmark,4.2,8.399999999999999,17,11817.783676705061,11860.0,11860.0,,0.35595550838902845,0.35595550838902845,,newtonian,0.9996922769980905,79.26663797607759,5.072010161675991,True,,
Silicone,silicone.csv,l10000_sl_a11860,l10000_sl_a11860,7,0,15.02,15.03,,,,sl,sil_sl,5-15,label,silicone_curated,benchmark,4.2,8.399999999999999,26,13220.252315695612,11860.0,11860.0,,11.469243808563341,11.469243808563341,,newtonian,0.9997509266651657,75.046778050225,5.673928032487387,True,,
Silicone,silicone.csv,l10000_sl_a11860,l10000_sl_a11860,7,1,20.07,20.1,,,,sl,sil_sl,5-15,label,silicone_curated,benchmark,4.2,8.399999999999999,26,11318.752399497922,11860.0,11860.0,,4.5636391273362396,4.5636391273362396,,newtonian,0.9986104551209382,70.50521711438961,4.857833647853186,True,,
Silicone,silicone.csv,l10000_sl_a11860,l10000_sl_a11860,8,0,20.07,20.1,,,,sl,sil_sl,5-15,label,silicone_curated,benchmark,4.2,8.399999999999999,23,11263.581807211836,11860.0,11860.0,,5.02882118708401,5.02882118708401,,newtonian,0.997461750734303,70.49987896746822,4.834155282065166,True,,
Silicone,silicone.csv,l10000_sl_a11860,l10000_sl_a11860,9,0,20.07,20.09,,,,sl,sil_sl,5-15,label,silicone_curated,benchmark,4.2,8.399999999999999,15,10781.350655658873,11860.0,11860.0,,9.094851132724514,9.094851132724514,,newtonian,0.9992642710101044,79.75449451847763,4.627189122600375,True,,
Silicone,silicone.csv,l10000_sl_a11860,l10000_sl_a11860,10,0,20.07,20.09,,,,sl,sil_sl,5-15,label,silicone_curated,benchmark,4.2,8.399999999999999,12,10198.881397690957,11860.0,11860.0,,14.006059041391595,14.006059041391595,,newtonian,0.9988317191982491,78.73946355549518,4.377202316605561,True,,
Silicone,silicone.csv,l10000_sl_a11860,l10000_sl_a11860,11,0,20.07,20.09,,,,sl,sil_sl,5-15,label,silicone_curated,benchmark,4.2,8.399999999999999,15,11438.660439053501,11860.0,11860.0,,3.5526101260244416,3.5526101260244416,,newtonian,0.9995158783677252,77.5445026760343,4.909296325774035,True,,
Silicone,silicone.csv,l10000_sl_a11860,l10000_sl_a11860,12,0,20.0,20.1,,,,sl,sil_sl,5-15,label,silicone_curated,benchmark,4.2,8.399999999999999,26,11881.158079989787,11860.0,11860.0,,0.17839865084137807,0.17839865084137807,,newtonian,0.998954314144471,71.3803817708666,5.099209476390467,True,,
Silicone,silicone.csv,l10000_sl_a11860,l10000_sl_a11860,16,0,15.02,15.02,,,,sl,sil_sl,5-15,label,silicone_curated,benchmark,4.2,8.399999999999999,18,12875.926272671148,11860.0,11860.0,,8.565988808357062,8.565988808357062,,newtonian,0.9999511124617703,66.45087813973593,5.526148614880321,True,,
Silicone,silicone.csv,l10000_sl_a11860,l10000_sl_a11860,16,1,15.03,15.03,,,,sl,sil_sl,5-15,label,silicone_curated,benchmark,4.2,8.399999999999999,11,12903.57123172351,11860.0,11860.0,,8.799082898174621,8.799082898174621,,newtonian,0.9999562757499096,86.29297541047272,5.5380134041731806,True,,
Silicone,silicone.csv,l10000_sl_a11860,l10000_sl_a11860,17,0,15.02,15.03,,,,sl,sil_sl,5-15,label,silicone_curated,benchmark,4.2,8.399999999999999,24,13620.01240739685,11860.0,11860.0,,14.839902254610884,14.839902254610884,,newtonian,0.9998636561942099,74.5475544573486,5.845498887294786,True,,
Silicone,silicone.csv,l10000_sl_a11860,l10000_sl_a11860,18,0,15.02,15.05,,,,sl,sil_sl,5-15,label,silicone_curated,benchmark,4.2,8.399999999999999,15,9780.061013065404,11860.0,11860.0,,17.537428220359157,17.537428220359157,,newtonian,0.9964522317398761,65.5276024111723,4.197451078568843,True,,
Silicone,silicone.csv,l1000_b_a1000,l1000_b_a1000,1,0,15.02,15.03,,,,b,b,0-5,label,silicone_curated,benchmark,43.0,85.99999999999999,26,1479.3919704245027,1000.0,1000.0,,47.93919704245027,47.93919704245027,,newtonian,0.9999183063781163,88.51489319324799,0.6349321761478552,True,,
Silicone,silicone.csv,l1000_sl_a1154,l1000_sl_a1154,2,0,12.01,15.02,,,,sl,sil_sl,0-5,label,silicone_curated,benchmark,43.0,85.99999999999999,36,965.5678129578808,1154.0,1154.0,,16.32861239533095,16.32861239533095,,newtonian,0.7350078484562974,133.26807894266776,0.28967034388736423,True,,
Silicone,silicone.csv,l1000_sl_a1154,l1000_sl_a1154,2,1,15.03,15.03,,,,sl,sil_sl,0-5,label,silicone_curated,benchmark,43.0,85.99999999999999,13,1548.7988161981632,1154.0,1154.0,,34.21133589238849,34.21133589238849,,newtonian,0.9990348624351072,76.27301285163776,0.6647205219734605,True,,
Silicone,silicone.csv,l12500_b_14590,l12500_b_14590,1,0,15.03,15.05,,,,b,b,5-15,label,silicone_curated,benchmark,3.5,6.999999999999999,27,17780.328919244792,14590.0,14590.0,,21.866545025666838,21.866545025666838,,newtonian,0.9999308607487356,74.83922209049216,7.6310424546114985,True,,
Silicone,silicone.csv,l12500_b_14590,l12500_b_14590,2,0,15.04,15.05,,,,b,b,5-15,label,silicone_curated,benchmark,3.5,6.999999999999999,22,18020.902870174767,14590.0,14590.0,,23.51544119379552,23.51544119379552,,newtonian,0.9996733310931017,82.11575306512721,7.734293077328225,True,,
Silicone,silicone.csv,l12500_b_14590,l12500_b_14590,3,0,15.04,15.05,,,,b,b,5-15,label,silicone_curated,benchmark,3.5,6.999999999999999,16,16896.223369713585,14590.0,14590.0,,15.80687710564486,15.80687710564486,,newtonian,0.9997071907004026,83.21885492581494,7.251598012752611,True,,
Silicone,silicone.csv,l12500_b_14590,l12500_b_14590,4,0,15.04,15.04,,,,b,b,5-15,label,silicone_curated,benchmark,3.5,6.999999999999999,18,16604.89378089064,14590.0,14590.0,,13.810101308366287,13.810101308366287,,newtonian,0.9998162009263892,82.66053499314629,7.126563854459503,True,,
Silicone,silicone.csv,l12500_b_14590,l12500_b_14590,5,0,15.03,15.05,,,,b,b,5-15,label,silicone_curated,benchmark,3.5,6.999999999999999,15,15609.606008619694,14590.0,14590.0,,6.988389366824497,6.988389366824497,,newtonian,0.999740791428126,85.98780267241897,6.699401720437637,True,,
Silicone,silicone.csv,l12500_b_14590,l12500_b_14590,6,0,15.04,15.05,,,,b,b,5-15,label,silicone_curated,benchmark,3.5,6.999999999999999,13,15125.470769175561,14590.0,14590.0,,3.6701217900998024,3.6701217900998024,,newtonian,0.9996126784553753,90.8883079909162,6.491618355869339,True,,
Silicone,silicone.csv,l12500_b_14590,l12500_b_14590,8,0,15.02,15.03,,,,b,b,5-15,label,silicone_curated,benchmark,4.0,7.999999999999999,22,17705.99405134361,14590.0,14590.0,,21.357053127783473,21.357053127783473,,newtonian,0.9998836017442952,89.40964079388748,7.599139077829874,True,,
Silicone,silicone.csv,l12500_b_a14570,l12500_b_a14570,7,0,12.01,12.03,,,,b,b,5-15,label,silicone_curated,benchmark,3.5,6.999999999999999,16,15802.735786026484,14570.0,14570.0,,8.460780961060285,8.460780961060285,,newtonian,0.9988969792760689,74.50450768346491,6.782290036921237,True,,
Silicone,silicone.csv,l15000_sdl_a19000,l15000_sdl_a19000,8,1,16.06,16.08,,,,sdl,sdl,15-40,label,silicone_curated,benchmark,2.6,5.199999999999999,14,21138.283875442743,19000.0,19000.0,,11.254125660224963,11.254125660224963,,newtonian,0.9998129845113886,89.44567050094244,9.072224839245811,True,,
Silicone,silicone.csv,l15000_sdl_a19000,l15000_sdl_a19000,9,0,15.02,15.03,,,,sdl,sdl,15-40,label,silicone_curated,benchmark,2.6,5.199999999999999,8,16276.50837478031,19000.0,19000.0,,14.334166448524687,14.334166448524687,,newtonian,0.9970320878985721,77.55017751862758,6.98562591192288,True,,
Silicone,silicone.csv,l15000_sdl_a19000,l15000_sdl_a19000,9,1,20.08,20.09,,,,sdl,sdl,15-40,label,silicone_curated,benchmark,2.6,5.199999999999999,9,19456.585679937773,19000.0,19000.0,,2.4030825259882764,2.4030825259882764,,newtonian,0.9996905788098717,113.8639549716625,8.350465957054839,True,,
Silicone,silicone.csv,l20000_sdl_a24380,l20000_sdl_a24380,9,0,16.06,20.06,,,,sdl,sdl,15-40,label,silicone_curated,benchmark,2.1,4.199999999999999,19,26593.908568002993,24380.0,24380.0,,9.080839081226387,9.080839081226387,,newtonian,0.9994896391638535,90.69650993416283,11.413694664378966,True,,
Silicone,silicone.csv,l2000_sdl_a3347,l2000_sdl_a3347,3,0,15.01,15.06,,,,sdl,sdl,0-5,label,silicone_curated,benchmark,15.0,29.999999999999993,24,3913.663612640111,3347.0,3347.0,,16.93049335644191,16.93049335644191,,newtonian,0.9998739672359523,73.44071255239058,1.6796839539227943,True,,
Silicone,silicone.csv,l25000_sdl_a22730,l25000_sdl_a22730,10,1,20.08,20.09,,,,sdl,sdl,15-40,label,silicone_curated,benchmark,2.2,4.4,13,23421.10019810399,22730.0,22730.0,,3.040476014535819,3.040476014535819,,newtonian,0.9994908097655812,94.56474143288457,10.051974333950211,True,,
Silicone,silicone.csv,l30000_b_a31870,l30000_b_a31870,11,0,16.06,25.05,,,,b,b,15-40,label,silicone_curated,benchmark,1.7,3.3999999999999995,28,32095.188739221052,31870.0,31870.0,,0.7065853128994413,0.7065853128994413,,newtonian,0.999083203719454,97.7040931964467,13.774759115545514,True,,
Silicone,silicone.csv,l40000_sdl_a62600,l40000_sdl_a62600,12,0,24.05,28.05,,,,sdl,sdl,40+,label,silicone_curated,benchmark,0.8,1.5999999999999999,18,88720.15375046362,62600.0,62600.0,,41.72548522438278,41.72548522438278,,newtonian,0.9997737637462801,84.72426925649081,38.07731920620756,True,,
Silicone,silicone.csv,l40000_sdl_a62600,l40000_sdl_a62600,12,1,32.06,36.03,,,,sdl,sdl,40+,label,silicone_curated,benchmark,0.8,1.5999999999999999,8,85942.9691237014,62600.0,62600.0,,37.289088057031,37.289088057031,,newtonian,0.9996417628159677,133.38937935510066,36.88539447369159,True,,
Silicone,silicone.csv,l4000_sdl_a6611,l4000_sdl_a6611,4,0,15.01,15.04,,,,sdl,sdl,5-15,label,silicone_curated,benchmark,8.0,15.999999999999998,25,7618.240018267348,6611.0,6611.0,,15.235819365713935,15.235819365713935,,newtonian,0.9996931961104129,86.81881988638058,3.2696309091276174,True,,
Silicone,silicone.csv,l45000_sdl_a40600,l45000_sdl_a40600,13,1,24.06,28.03,,,,sdl,sdl,40+,label,silicone_curated,benchmark,1.2,2.3999999999999995,9,42599.501745576585,40600.0,40600.0,,4.924881146740356,4.924881146740356,,newtonian,0.9972994689037902,118.24718628936424,18.283047959474928,True,,
Silicone,silicone.csv,l45000_sdl_a40850,l45000_sdl_a40850,12,0,20.0,20.1,,,,sdl,sdl,40+,label,silicone_curated,benchmark,1.2,2.3999999999999995,8,33703.9386060565,40850.0,40850.0,,17.493418345026924,17.493418345026924,,newtonian,0.9960709819061387,61.498834768312804,14.465209702170174,True,,
Silicone,silicone.csv,l45000_sdl_a40850,l45000_sdl_a40850,12,1,25.0,25.08,,,,sdl,sdl,40+,label,silicone_curated,benchmark,1.2,2.3999999999999995,10,44981.21974213176,40850.0,40850.0,,10.113145023578364,10.113145023578364,,newtonian,0.9998070290443567,85.4072955065445,19.30524452452007,True,,
Silicone,silicone.csv,l50000_sdl_a79700,l50000_sdl_a79700,14,1,32.05,36.04,,,,sdl,sdl,40+,label,silicone_curated,benchmark,0.6,1.1999999999999997,9,85975.74609077825,79700.0,79700.0,,7.874210904364181,7.874210904364181,,newtonian,0.9992907253426208,99.14303784398115,36.89946184153573,True,,
Silicone,silicone.csv,l5000_b_5865,l5000_b_5865,4,0,12.01,12.02,,,,b,b,5-15,label,silicone_curated,benchmark,9.0,17.999999999999996,21,6297.717724177368,5865.0,5865.0,,7.377966311634577,7.377966311634577,,newtonian,0.9987749931436833,86.55702014399904,2.702883143423763,True,,
Silicone,silicone.csv,l5000_b_a5856,l5000_b_a5856,5,0,15.01,15.04,,,,b,b,5-15,label,silicone_curated,benchmark,9.0,17.999999999999996,21,6070.76164698543,5856.0,5856.0,,3.6673778515271542,3.6673778515271542,,newtonian,0.999693878822386,76.7305587535844,2.605477101710485,True,,
Silicone,silicone.csv,l55000_sdl_a48520,l55000_sdl_a48520,13,1,25.0,25.07,,,,sdl,sdl,40+,label,silicone_curated,benchmark,1.0,1.9999999999999998,12,48624.5605925244,48520.0,48520.0,,0.21549998459274883,0.21549998459274883,,newtonian,0.9952055206447107,73.07392666381321,20.868910125546954,True,,
Silicone,silicone.csv,l60000_b_a69080,l60000_b_a69080,15,1,30.0,30.1,,,,b,b,40+,label,silicone_curated,benchmark,0.8,1.5999999999999999,12,73161.55410489772,69080.0,69080.0,,5.908445432683436,5.908445432683436,,newtonian,0.9985393769598053,80.78008854880483,31.39980862871147,True,,
Silicone,silicone.csv,l60000_b_a69080,l60000_b_a69080,15,2,35.07,35.09,,,,b,b,40+,label,silicone_curated,benchmark,0.8,1.5999999999999999,10,79220.33223153674,69080.0,69080.0,,14.679114405814621,14.679114405814621,,newtonian,0.9993998896823797,133.620415697554,34.000142588642376,True,,
Silicone,silicone.csv,l60000_b_a69080,l60000_b_a69080,16,0,24.06,28.04,,,,b,b,40+,label,silicone_curated,benchmark,0.8,1.5999999999999999,14,76704.82489495825,69080.0,69080.0,,11.037673559580556,11.037673559580556,,newtonian,0.9991007770898855,82.82261999354972,32.92052570599066,True,,
Silicone,silicone.csv,l60000_sil_a37000,l60000_sil_a37000,15,0,20.0,20.02,,,,sil,sil_sl,15-40,label,silicone_curated,benchmark,1.4,2.8,11,35473.59552900056,37000.0,37000.0,,4.125417489187679,4.125417489187679,,newtonian,0.9982394335654825,81.94049907607616,15.224719111159038,True,,
Silicone,silicone.csv,l60000_sil_a37020,l60000_sil_a37020,1,1,25.03,25.07,,,,sil,sil_sl,15-40,label,silicone_curated,benchmark,1.3,2.5999999999999996,11,42360.88867052146,37020.0,37020.0,,14.427035846897518,14.427035846897518,,newtonian,0.9999416551798676,88.37200024983126,18.180638914386893,True,,
Silicone,silicone.csv,l60000_sil_a37020,l60000_sil_a37020,2,1,25.02,25.05,,,,sil,sil_sl,15-40,label,silicone_curated,benchmark,1.3,2.5999999999999996,13,41431.75916384414,37020.0,37020.0,,11.917231668946886,11.917231668946886,,newtonian,0.9984797568701018,92.44923127825643,17.781870885770015,True,,
Silicone,silicone.csv,l60000_sil_a37020,l60000_sil_a37020,3,0,20.08,20.09,,,,sil,sil_sl,15-40,label,silicone_curated,benchmark,1.3,2.5999999999999996,11,39389.17866768221,37020.0,37020.0,,6.399726276829305,6.399726276829305,,newtonian,0.9973766578380825,61.06797758592016,16.905226896000947,True,,
Silicone,silicone.csv,l60000_sil_a37020,l60000_sil_a37020,4,0,20.0,20.09,,,,sil,sil_sl,15-40,label,silicone_curated,benchmark,1.3,2.5999999999999996,9,35554.51114047785,37020.0,37020.0,,3.9586408955217425,3.9586408955217425,,newtonian,0.9972552751866871,59.600154897702474,15.259446841406803,True,,
Silicone,silicone.csv,l60000_sil_a37020,l60000_sil_a37020,4,1,25.02,25.04,,,,sil,sil_sl,15-40,label,silicone_curated,benchmark,1.3,2.5999999999999996,8,40333.87712293791,37020.0,37020.0,,8.951585961474642,8.951585961474642,,newtonian,0.9996740362068066,78.60211618940535,17.310676876797388,True,,
Silicone,silicone.csv,l60000_sil_a37020,l60000_sil_a37020,5,0,20.08,20.09,,,,sil,sil_sl,15-40,label,silicone_curated,benchmark,1.3,2.5999999999999996,10,33933.29608350221,37020.0,37020.0,,8.337936025115587,8.337936025115587,,newtonian,0.9951429869790934,62.47330642947557,14.563646387769188,True,,
Silicone,silicone.csv,l60000_sil_a37020,l60000_sil_a37020,6,0,20.07,20.09,,,,sil,sil_sl,15-40,label,silicone_curated,benchmark,1.3,2.5999999999999996,9,35103.55346308704,37020.0,37020.0,,5.176786971671964,5.176786971671964,,newtonian,0.999324928777973,66.65818953747271,15.065902773857097,True,,
Silicone,silicone.csv,l60000_sil_a37020,l60000_sil_a37020,6,1,25.03,25.08,,,,sil,sil_sl,15-40,label,silicone_curated,benchmark,1.3,2.5999999999999996,9,37959.266490100425,37020.0,37020.0,,2.5371866291205416,2.5371866291205416,,newtonian,0.9987714103264429,92.87266856286972,16.291530682446535,True,,
Silicone,silicone.csv,l60000_sil_a37020,l60000_sil_a37020,7,0,20.07,20.08,,,,sil,sil_sl,15-40,label,silicone_curated,benchmark,1.3,2.5999999999999996,8,33328.66536690189,37020.0,37020.0,,9.971190256883055,9.971190256883055,,newtonian,0.9984433512420313,61.63094897043195,14.304148226138153,True,,
Silicone,silicone.csv,l60000_sil_a37020,l60000_sil_a37020,7,1,25.03,25.07,,,,sil,sil_sl,15-40,label,silicone_curated,benchmark,1.3,2.5999999999999996,11,39761.47344917683,37020.0,37020.0,,7.405384789780746,7.405384789780746,,newtonian,0.9994325088138163,92.93974642842724,17.065010064024392,True,,
Silicone,silicone.csv,l60000_sil_a37020,l60000_sil_a37020,8,1,25.03,25.05,,,,sil,sil_sl,15-40,label,silicone_curated,benchmark,1.3,2.5999999999999996,10,40101.22925835737,37020.0,37020.0,,8.323147645481829,8.323147645481829,,newtonian,0.9997131776697065,100.00616609418515,17.2108280078787,True,,
Silicone,silicone.csv,l60000_sil_a37020,l60000_sil_a37020,9,1,25.03,25.06,,,,sil,sil_sl,15-40,label,silicone_curated,benchmark,1.3,2.5999999999999996,9,39357.31535644615,37020.0,37020.0,,6.313655744046876,6.313655744046876,,newtonian,0.9990407716271601,96.59101640732293,16.891551655127103,True,,
Silicone,silicone.csv,l60000_sil_a37020,l60000_sil_a37020,10,1,25.03,25.05,,,,sil,sil_sl,15-40,label,silicone_curated,benchmark,1.3,2.5999999999999996,10,36773.44036220817,37020.0,37020.0,,0.6660173900373484,0.6660173900373484,,newtonian,0.9996769123547178,94.93428577773469,15.782592430132265,True,,
Silicone,silicone.csv,l60000_sil_a37020,l60000_sil_a37020,11,1,25.03,25.05,,,,sil,sil_sl,15-40,label,silicone_curated,benchmark,1.3,2.5999999999999996,9,38720.56335062038,37020.0,37020.0,,4.593634118369479,4.593634118369479,,newtonian,0.9995728458896793,95.96895779331757,16.6182675324551,True,,
Silicone,silicone.csv,l60000_sil_a37020,l60000_sil_a37020,12,1,25.03,25.05,,,,sil,sil_sl,15-40,label,silicone_curated,benchmark,1.3,2.5999999999999996,8,39383.00609568282,37020.0,37020.0,,6.383052662568386,6.383052662568386,,newtonian,0.999119940647022,92.74882638032842,16.90257772346902,True,,
Silicone,silicone.csv,l60000_sil_a37020,l60000_sil_a37020,13,1,25.03,25.07,,,,sil,sil_sl,15-40,label,silicone_curated,benchmark,1.3,2.5999999999999996,10,39724.85875416534,37020.0,37020.0,,7.3064796168701776,7.3064796168701776,,newtonian,0.9998846524752304,87.71243744902105,17.04929560264607,True,,
Silicone,silicone.csv,l60000_sil_a37020,l60000_sil_a37020,14,1,25.02,25.05,,,,sil,sil_sl,15-40,label,silicone_curated,benchmark,1.3,2.5999999999999996,8,38342.79282881024,37020.0,37020.0,,3.573184302566832,3.573184302566832,,newtonian,0.9990667466439296,94.16088825045702,16.456134261291947,True,,
Silicone,silicone.csv,l60000_sil_a37020,l60000_sil_a37020,16,1,25.02,25.06,,,,sil,sil_sl,15-40,label,silicone_curated,benchmark,1.3,2.5999999999999996,10,38304.02060617897,37020.0,37020.0,,3.468451124200357,3.468451124200357,,newtonian,0.9991284428182493,90.07112024246425,16.439493822394407,True,,
Silicone,silicone.csv,l60000_sil_a37020,l60000_sil_a37020,17,1,25.03,25.05,,,,sil,sil_sl,15-40,label,silicone_curated,benchmark,1.3,2.5999999999999996,10,41788.75222416571,37020.0,37020.0,,12.8815565212472,12.8815565212472,,newtonian,0.9993023669705997,98.34302967597137,17.93508679148743,True,,
Silicone,silicone.csv,l60000_sl_a37020,l60000_sl_a37020,14,0,20.07,20.1,,,,sl,sil_sl,15-40,label,silicone_curated,benchmark,1.4,2.8,19,40558.189781149136,37020.0,37020.0,,9.55750886317973,9.55750886317973,,newtonian,0.9994971669284385,66.53288402362696,17.40694840392667,True,,
Silicone,silicone.csv,l70000_sdl_a99220,l70000_sdl_a99220,17,0,32.06,36.02,,,,sdl,sdl,40+,label,silicone_curated,benchmark,0.5,0.9999999999999999,12,123327.163570911,99220.0,99220.0,,24.296677656632735,24.296677656632735,,newtonian,0.9990650589744665,88.16279507054347,52.93011312056266,True,,
Silicone,silicone.csv,l75000_sdl_70730,l75000_sdl_70730,16,1,35.06,35.09,,,,sdl,sdl,40+,label,silicone_curated,benchmark,0.7,1.4,11,75480.5280046932,70730.0,70730.0,,6.716425851397147,6.716425851397147,,newtonian,0.999720175353227,110.58146722536942,32.395076396864035,True,,
Silicone,silicone.csv,l8000_sdl_a8930,l8000_sdl_a8930,6,0,15.02,15.03,,,,sdl,sdl,5-15,label,silicone_curated,benchmark,5.6,11.2,23,10187.12288287844,8930.0,8930.0,,14.077523884417028,14.077523884417028,,newtonian,0.9993073529676418,81.76240472041047,4.372155743724653,True,,
Silicone,silicone.csv,l95000_sdl_a93270,l95000_sdl_a93270,17,1,35.06,35.08,,,,sdl,sdl,40+,label,silicone_curated,benchmark,0.5,0.9999999999999999,17,99457.77608341484,93270.0,93270.0,,6.634261909954794,6.634261909954794,,newtonian,0.9993988628126599,83.90999467249719,42.68574080833255,True,,
TIMS,TIMS.csv,HY500,HY500,7,0,15.06,165.07,,,,other,other,unknown,,mixed,exploratory,0.1,0.19999999999999998,16,,,,,,,,,0.6702047359240978,197.57169417775074,94.248847203728,False,,
TIMS,TIMS.csv,SYY,SYY,1,0,45.0,150.04,,,,other,other,unknown,,mixed,exploratory,0.1,0.19999999999999998,13,,,,,,,,,0.0032208154516619736,129.49693614766434,2.094746276844436,False,,
TIMS,TIMS.csv,SYY,SYY,1,0,45.0,150.04,,,,other,other,unknown,,mixed,exploratory,0.2,0.39999999999999997,13,,,,,,,,,0.12123430093306375,157.99380831020054,13.229379680014658,False,,
TIMS,TIMS.csv,SYY,SYY,1,0,45.0,150.04,,,,other,other,unknown,,mixed,exploratory,0.3,0.5999999999999999,13,,,,,,,,,0.06405846957993855,146.6347763401861,-9.191120947361425,False,,
TIMS,TIMS.csv,SYY,SYY,1,0,45.0,150.04,,,,other,other,unknown,,mixed,exploratory,0.4,0.7999999999999999,13,,,,,,,,,0.004787839451810272,177.71324667772555,-1.1831559519070822,False,,
TIMS,TIMS.csv,SYY,SYY,1,0,45.0,150.04,,,,other,other,unknown,,mixed,exploratory,0.5,0.9999999999999999,13,,,,,,,,,0.00956145332870284,158.35126036520097,-2.319536863769928,False,,
TIMS,TIMS.csv,SYY,SYY,1,0,45.0,150.04,,,,other,other,unknown,,mixed,exploratory,0.6,1.1999999999999997,13,,,,,,,,,0.03571079380283848,173.06636996271968,2.225273198040536,False,,
TIMS,TIMS.csv,SYY,SYY,1,0,45.0,150.04,,,,other,other,unknown,,mixed,exploratory,0.7,1.4,13,,,,,,,,,0.17387347346913928,194.25533344524655,2.9821197203844916,False,,
TIMS,TIMS.csv,sekisuiB41,sekisuiB41,11,0,15.04,255.08,,,,other,other,unknown,,mixed,exploratory,0.1,0.19999999999999998,29,1915858.159362483,,,,,,,newtonian,0.8974159788087779,148.75383135070024,822.2567207564305,True,,
TIMS,TIMS.csv,sekisuiB41,sekisuiB41,11,0,15.04,255.08,,,,other,other,unknown,,mixed,exploratory,0.2,0.39999999999999997,29,,,,,,,,newtonian,0.369351226942472,194.97023755524748,24.6519488411597,False,,
