Repository: AC-Formulations-SDL5/Automated_Viscometry

# Automated Viscometry Platform V3

## Digital Viscometry for Self-Driving Laboratories
  <strong>Acceleration Consortium - Formulation | Self-Driving Lab #5</strong><br>

<em>Redefining viscosity measurement through data-driven automation</em>
---

## 🔬 **Project Abstract**

Self-driving laboratories demand physical characterization methods that generate rich, machine-readable datasets through automated workflows, yet classical rheological measurements remain constrained by geometric precision requirements incompatible with robotic execution. 

This project introduces a **data-driven digital viscometry approach** that reframes viscosity measurement as a signal interpretation problem rather than a geometric precision challenge. A commercial Brookfield DV2T-RV rotational viscometer with cone–plate geometry, integrated with a CNC positioning system, generates information-rich torque–displacement profiles through automated Z-axis scanning.

**Key Innovation**: Algorithmic replication of manual protocols fails catastrophically in robotic systems, while our data-driven feature extraction strategy exploiting stable hydrodynamic regimes achieves precision suitable for formulation screening and batch comparison.

---

## 🎯 **Key Features & Capabilities**

### 🤖 **Complete Automation Pipeline**
- **18-position sample holder** with automated positioning
- **Integrated washing station** for cross-contamination prevention
- **Closed-loop optimization** compatible with autonomous discovery workflows
- **Real-time monitoring** through web-based dashboard

### 🧠 **Intelligence & Optimization**
- **Machine learning models** for viscosity prediction from torque profiles
- **Bayesian optimization** to minimize testing time across 18 samples
- **Digital feature extraction** from hydrodynamic signal patterns
- **Gap-independent viscosity inference** eliminating precision hardware requirements

### 🔧 **Multi-Platform Integration**
- **CNC machine control** for precise positioning
- **Brookfield DV2T-RV viscometer** communication
- **ESP32-based pump control** for washing sequences
- **Real-time data streaming** and visualization

---

### **Data Science & Machine Learning**

### **Data Quality**
- **Rich datasets**: 1000+ data points per sample
- **Machine-readable**: JSON/CSV export for ML pipelines
- **Reproducibility**: CV < 3% for repeat measurements
- **Gap-independence**: ±10μm tolerance vs ±1μm traditional requirement

---

### **Automated Measurement Campaign**
```python

# Configure 18-sample measurement campaign
campaign = ViscoMeasurementCampaign(
    samples=load_sample_manifest('batch_2024_04.json'),
    optimization='bayesian',  # Minimize travel time
    washing_protocol='standard',
    ml_prediction=True
)

### **Data Analysis Pipeline**
```python

# Process measurement results
analyzer = ViscosityDataAnalyzer()
features = analyzer.extract_features(raw_torque_data)
viscosity = analyzer.predict_viscosity(features)
quality_score = analyzer.assess_measurement_quality(features)
```

---

## 🧪 **Experimental Validation**

### **📊 Data Science & Machine Learning**
- **Feature engineering** from time-series sensor data
- **Supervised learning** for regression tasks
- **Model validation** and cross-validation techniques
- **Bayesian optimization** for experimental design
- **Statistical analysis** and uncertainty quantification

# Analysis Notebooks

Canonical copies live here. Duplicate `.ipynb` files were removed from `results/` (CSV data remains).

## Bootstrap pattern

Every notebook includes a bootstrap cell that sets:

```python
PROJECT_ROOT   # repo root (contains src/viscometry)
AUTO_RUNS      # results/auto_runs/
AUTO_RUNS_LEGACY  # results/Auto-runs/
ARCHIVE        # results/runs/archive/
```

## Imports (offline analysis)

| Old import | New import |
|------------|------------|
| `from viscosity_pipeline_helper import run_viscosity_pipeline` | `from viscometry.analysis.viscosity_pipeline import run_viscosity_pipeline` |
| `from rheology_pipeline_core import RheologyPipeline, create_default_pipeline` | `from viscometry.analysis.rheology_pipeline import RheologyPipeline, create_default_pipeline` |

## Path mapping

| Old location | New location |
|--------------|--------------|
| `dynamic_analysis_*.csv` (repo root) | `results/runs/archive/` or `ARCHIVE / "..."` |
| New run CSVs | `results/runs/YYYY-MM-DD/` |
| `results/Viscosity Readings - Manual.csv` | `data/reference/Viscosity Readings - Manual.csv` |
| `height_normalized.csv` (cwd-relative) | `AUTO_RUNS_LEGACY / "height_normalized.csv"` |
| `results/auto_runs/*.csv` | `AUTO_RUNS / "..."` |

## Output directories

Rheology notebooks write figures/outputs under `results/Auto-runs/figures_rheology/` and `outputs_rheology/` by default.

## Subfolders

- `runs/` — experiment analysis notebooks (rheology, reproducibility, pipelines)
- `figures/` — figure-generation notebooks from `Images/`

Newtonian/non-Newtonian rheology project: `research/rheology_newtonian/`

File: notebooks/data/three_pathway/master_viscosity.csv
Polymer,MW,Concentration_%wt,speed_RPM,Viscosity_cP
Carbopol980,,0.5,0.1,429600
Carbopol980,,0.5,0.2,254500
Carbopol980,,0.5,0.3,184200
Carbopol980,,0.5,0.4,146400
Carbopol980,,0.4,0.1,354200
Carbopol980,,0.4,0.2,2112800
Carbopol980,,0.4,0.3,159700
Carbopol980,,0.4,0.4,132200
Carbopol980,,0.4,0.5,114100
Carbopol980,,0.35,0.2,181600
Carbopol980,,0.35,0.3,135300
Carbopol980,,0.35,0.4,114100
Carbopol980,,0.35,0.5,100800
Carbopol980,,0.35,0.8,69580
Carbopol980,,0.3,0.4,90540
Carbopol980,,0.3,0.6,69120
Carbopol980,,0.3,1,49810
Carbopol980,,0.3,1.6,36770
Carbopol980,,0.2,1.2,25880
Carbopol980,,0.2,2.4,15630
Carbopol980,,0.2,4.8,10580
Carbopol980,,0.2,7.2,7855
Carbopol980,,0.1,25,1060
Carbopol980,,0.1,50,646.9
Carbopol980,,0.1,100,405.8
Carbopol980,,0.1,200,260
PEG,600k,10,0.6,68300
PEG,600k,10,0.8,64250
PEG,600k,10,1,61120
PEG,600K,6.5,15,3837
PEG,600K,6.5,12,4109
PEG,600K,6.5,10,4336
PEG,600K,6.5,5,5219
PEG,600K,5,20,2947
PEG,600K,5,15,3254
PEG,600K,5,10,3711
PEG,600K,5,5,4485
PEG,300K,10,4,7913
PEG,300K,10,7,7158
PEG,300K,10,10,6519
PEG,300K,5,40,711.9
PEG,300K,5,60,648.2
PEG,300K,5,90,576.6
PEG,100K,10,50,91.28
PEG,100K,10,100,92.27
PEG,100K,10,200,92.27
PEG,100K,5,50,11.91
PEG,100K,5,100,11.91
PEG,100K,5,200,11.91
PEG,20K,15,100,33.73
PEG,20K,15,150,33.73
PEG,20K,15,200,33.73
PEG,20K,5,100,14.88
PEG,20K,5,150,15.21
PEG,20K,5,200,14.88
Sepineo,,2,0.5,82550
Sepineo,,2,1,50110
Sepineo,,2,2,30060
Sepineo,,1.5,1.4,29480
Sepineo,,1.5,2.9,17240
Sepineo,,1.5,5.8,10090
Sepineo,,1,11,3527
Sepineo,,1,23,2148
Sepineo,,1,46,1329
Sepineo,,0.5,100,264.9
Sepineo,,0.5,150,217
Sepineo,,0.5,200,190.5
Solagum,,3,0.2,214300
Solagum,,3,0.4,130700
Solagum,,3,1,64890
Solagum,,2,0.7,61800
Solagum,,2,1.4,35860
Solagum,,2,2.8,20910
Solagum,,1,20,1394
Solagum,,1,95,522.2
Solagum,,1,170,371.2
