Repository: AC-Formulations-SDL5/Automated_Viscometry

# Automated Viscometry Platform V3

## Digital Viscometry for Self-Driving Laboratories
  <strong>Acceleration Consortium - Formulation | Self-Driving Lab #5</strong><br>

<em>Redefining viscosity measurement through data-driven automation</em>
---

## 🔬 **Project Abstract**

Self-driving laboratories demand physical characterization methods that generate rich, machine-readable datasets through automated workflows, yet classical rheological measurements remain constrained by geometric precision requirements incompatible with robotic execution. 

This project introduces a **data-driven digital viscometry approach** that reframes viscosity measurement as a signal interpretation problem rather than a geometric precision challenge. A commercial Brookfield DV2T-RV rotational viscometer with cone–plate geometry, integrated with a CNC positioning system, generates information-rich torque–displacement profiles through automated Z-axis scanning.

**Key Innovation**: Algorithmic replication of manual protocols fails catastrophically in robotic systems, while our data-driven feature extraction strategy exploiting stable hydrodynamic regimes achieves precision suitable for formulation screening and batch comparison.

---

## 🎯 **Key Features & Capabilities**

### 🤖 **Complete Automation Pipeline**
- **18-position sample holder** with automated positioning
- **Integrated washing station** for cross-contamination prevention
- **Closed-loop optimization** compatible with autonomous discovery workflows
- **Real-time monitoring** through web-based dashboard

### 🧠 **Intelligence & Optimization**
- **Machine learning models** for viscosity prediction from torque profiles
- **Bayesian optimization** to minimize testing time across 18 samples
- **Digital feature extraction** from hydrodynamic signal patterns
- **Gap-independent viscosity inference** eliminating precision hardware requirements

### 🔧 **Multi-Platform Integration**
- **CNC machine control** for precise positioning
- **Brookfield DV2T-RV viscometer** communication
- **ESP32-based pump control** for washing sequences
- **Real-time data streaming** and visualization

---

## 🏗️ **System Architecture**

### **Hardware Components**
```
┌─────────────────┬──────────────────┬─────────────────┐
│   CNC Platform  │    Viscometer    │   Pump System   │
│                 │                  │                 │
│ • 3-axis control│ • Brookfield     │ • ESP32 control │
│ • 18-cell holder│   DV2T-RV        │ • Solvent pump  │
│ • Auto positioning│ • Cone-plate   │ • Air pump      │
│ • Wash stations │   geometry       │ • Auto washing  │
└─────────────────┴──────────────────┴─────────────────┘
                           │
                    ┌──────▼──────┐
                    │   Control   │
                    │  Computer   │
                    │             │
                    │ • Python    │
                    │ • Web UI    │
                    │ • ML Engine │
                    └─────────────┘
```

### **Software Architecture**
```
┌─────────────────────────────────────────────────────┐
│                 Web Interface                       │
│  ┌─────────────────┬─────────────────────────────┐  │
│  │  Platform Map   │    Real-time Plotting       │  │
│  │  • Cell status  │    • Torque vs Height       │  │
│  │  • CNC position │    • Live data streaming    │  │

### **Data Science & Machine Learning**

### **Data Quality**
- **Rich datasets**: 1000+ data points per sample
- **Machine-readable**: JSON/CSV export for ML pipelines
- **Reproducibility**: CV < 3% for repeat measurements
- **Gap-independence**: ±10μm tolerance vs ±1μm traditional requirement

---

### **Automated Measurement Campaign**
```python

# Configure 18-sample measurement campaign
campaign = ViscoMeasurementCampaign(
    samples=load_sample_manifest('batch_2024_04.json'),
    optimization='bayesian',  # Minimize travel time
    washing_protocol='standard',
    ml_prediction=True
)

### **Data Analysis Pipeline**
```python

# Process measurement results
analyzer = ViscosityDataAnalyzer()
features = analyzer.extract_features(raw_torque_data)
viscosity = analyzer.predict_viscosity(features)
quality_score = analyzer.assess_measurement_quality(features)
```

---

## 🧪 **Experimental Validation**

### **📊 Data Science & Machine Learning**
- **Feature engineering** from time-series sensor data
- **Supervised learning** for regression tasks
- **Model validation** and cross-validation techniques
- **Bayesian optimization** for experimental design
- **Statistical analysis** and uncertainty quantification

# Results directory

CSV outputs, archived run data, and experiment exports live here.

- **New instrument runs:** `results/runs/YYYY-MM-DD/`
- **Archived root-level CSVs:** `results/runs/archive/`
- **Legacy auto-run exports:** `results/auto_runs/` and `results/Auto-runs/`

Analysis notebooks are maintained under [`notebooks/`](../notebooks/) at the repo root (not in this folder).

File: results/Auto-runs/outputs_pipeline/amplitudes 2.csv
fluid_id,family,conc,mu_true_cP,rpm,gamma_dot,A,B,hc,R2,n
Carbopol-980|0.3%,Carbopol-980,0.3%,90540.0,0.4,0.7999999999999999,6.678103219887617,136.48153880760907,0.2773945088430601,0.7481175324875833,39
Carbopol-980|0.3%,Carbopol-980,0.3%,69120.0,0.6,1.1999999999999997,4.264702878233723,99.87629501717308,0.2773945088430601,0.6985331207344121,39
Carbopol-980|0.3%,Carbopol-980,0.3%,57474.041983734445,0.8,1.5999999999999999,3.6814302846306948,78.95501638370166,0.2773945088430601,0.7220976178992284,39
Carbopol-980|0.3%,Carbopol-980,0.3%,49810.0,1.0,1.9999999999999998,2.0523551415040413,67.83601640516592,0.2773945088430601,0.44465345241408594,39
Carbopol-980|0.4%,Carbopol-980,0.4%,354200.0,0.1,0.19999999999999998,31.105228846244387,286.42436993392937,0.2773945088430601,0.6053225325518926,35
Carbopol-980|0.4%,Carbopol-980,0.4%,2112800.0,0.2,0.39999999999999997,13.865215925435253,191.39708667667358,0.2773945088430601,0.5998600044780502,35
Carbopol-980|0.4%,Carbopol-980,0.4%,159700.0,0.3,0.5999999999999999,9.138383679800041,154.63774636696326,0.2773945088430601,0.5561815548773781,35
Carbopol-980|0.4%,Carbopol-980,0.4%,132200.0,0.4,0.7999999999999999,8.177206777552131,130.6512024586176,0.2773945088430601,0.5553415234410719,35
PEG-300K|10%,PEG-300K,10%,8331.60501162146,3.0,5.999999999999999,6.00502379474829,3.12928758416757,0.2773945088430601,0.5149298522394749,180
PEG-300K|10%,PEG-300K,10%,7913.0,4.0,7.999999999999999,3.939400935904621,0.48934252137686607,0.2773945088430601,0.9908019919727807,46
PEG-300K|10%,PEG-300K,10%,7602.843770832733,5.0,9.999999999999998,4.7583651110423855,3.7419531107084056,0.2773945088430601,0.46102005669923174,174
PEG-300K|10%,PEG-300K,10%,7358.473786033366,6.0,11.999999999999998,3.437843680769423,0.84179518752793,0.2773945088430601,0.9956036053537929,46
PEG-300K|10%,PEG-300K,10%,7158.0,7.0,13.999999999999998,1.9855764355684014,5.292199122588806,0.2773945088430601,0.19522932540007587,237
PEG-300K|10%,PEG-300K,10%,6911.748398113128,8.0,15.999999999999998,3.0961544075574916,1.0421070964014065,0.2773945088430601,0.9952689218596003,46
PEG-300K|10%,PEG-300K,10%,6701.580548488876,9.0,17.999999999999996,1.2129703430508036,6.158093489038311,0.2773945088430601,0.08989382461781836,121
PEG-300K|10%,PEG-300K,10%,6519.0,10.0,19.999999999999996,2.3343962265659512,1.5396725112914202,0.2773945088430601,0.9867659529945406,43
PEG-300K|10%,PEG-300K,10%,6358.124725498994,11.0,21.999999999999993,2.1388161617902988,1.6299328826426371,0.2773945088430601,0.9838670432678321,42
PEG-300K|10%,PEG-300K,10%,6214.726201464136,12.0,23.999999999999996,1.972785904687281,1.6964780686725578,0.2773945088430601,0.9817923415621697,41
PEG-300K|5%,PEG-300K,5%,711.9,40.0,79.99999999999999,0.24010313397108696,0.14799208690852617,0.2773945088430601,0.9987084446462515,97
PEG-300K|5%,PEG-300K,5%,676.1058314889799,50.0,99.99999999999999,0.2099364171901894,0.21586026396898833,0.2773945088430601,0.9311425088207056,210
PEG-300K|5%,PEG-300K,5%,648.2,60.0,119.99999999999997,0.2100045061803346,0.1553753665974431,0.2773945088430601,0.9988664093692299,93
PEG-300K|5%,PEG-300K,5%,619.9871511211092,70.0,139.99999999999997,0.18805007240948524,0.21183855403219767,0.2773945088430601,0.9225561457401412,207
PEG-300K|5%,PEG-300K,5%,596.5425879557027,80.0,159.99999999999997,0.188779278008051,0.15874617262225077,0.2773945088430601,0.9985767073678752,97
PEG-300K|5%,PEG-300K,5%,576.6,90.0,179.99999999999997,0.1494183594213455,0.22495886784409236,0.2773945088430601,0.7572923459303154,324
PEG-300K|5%,PEG-300K,5%,559.3263391405206,100.0,199.99999999999997,0.17366867936734193,0.15845374075059465,0.2773945088430601,0.9984452435888878,97
PEG-300K|5%,PEG-300K,5%,544.1466316734034,110.0,219.99999999999997,0.15792745406751127,0.20507013077875566,0.2773945088430601,0.922453580366847,208
PEG-300K|5%,PEG-300K,5%,530.6486519828113,120.0,239.99999999999994,0.16144720320867886,0.15789257818616703,0.2773945088430601,0.9978806710271567,93
PEG-300K|5%,PEG-300K,5%,518.5275890419142,130.0,259.99999999999994,0.15683608073267574,0.15645450861702787,0.2773945088430601,0.9979296630441066,93
PEG-600K|10%,PEG-600K,10%,68300.0,0.6,1.1999999999999997,15.935782634103116,18.478560822089815,0.2773945088430601,0.9634837144477111,151
PEG-600K|10%,PEG-600K,10%,68300.0,0.7,1.4,14.686371349894914,19.44880986461795,0.2773945088430601,0.9550421470982111,152
PEG-600K|10%,PEG-600K,10%,68300.0,0.8,1.5999999999999999,11.909705738683932,39.59914883469236,0.2773945088430601,0.14902257956308873,239
PEG-600K|10%,PEG-600K,10%,68300.0,0.9,1.7999999999999998,14.002870810779536,18.804456574419884,0.2773945088430601,0.9579074670941982,151
PEG-600K|5%,PEG-600K,5%,4485.0,5.0,9.999999999999998,3.180589486149874,3.9306808795469235,0.2773945088430601,0.9565086129413493,142
PEG-600K|5%,PEG-600K,5%,3711.0,10.0,19.999999999999996,2.006415315922778,3.6370408556046225,0.2773945088430601,0.9334441851590065,118
PEG-600K|5%,PEG-600K,5%,3254.0,15.0,29.999999999999993,1.3637315437711526,1.7374615683699663,0.2773945088430601,0.5612961422922409,166
PEG-600K|5%,PEG-600K,5%,2947.0,20.0,39.99999999999999,0.6179003201380054,2.8898981782056117,0.2773945088430601,0.9596177523943484,48
PEG-600K|6.5%,PEG-600K,6.5%,4109.0,12.0,23.999999999999996,1.2831208670398935,2.2840759989013586,0.2773945088430601,0.9581001168793567,118
Sepineo|1%,Sepineo,1%,2148.0,23.0,45.99999999999999,0.30471882888003216,1.5353954978726307,0.2773945088430601,0.9395376006558336,76
Sepineo|1.5%,Sepineo,1.5%,17240.0,2.9,5.799999999999999,1.9185446645996802,14.152025427997351,0.2773945088430601,0.8139923200625487,77
Sepineo|2%,Sepineo,2%,82550.0,0.5,0.9999999999999999,7.873680844105304,81.20488774072038,0.2773945088430601,0.856032506325855,41
Sepineo|2%,Sepineo,2%,50110.0,1.0,1.9999999999999998,5.5657690744753925,47.52438004424952,0.2773945088430601,0.659934094284913,127
Sepineo|2%,Sepineo,2%,37162.12165072465,1.5,2.9999999999999996,3.939371828121773,33.32177248003993,0.2773945088430601,0.9001883884419742,41
Sepineo|2%,Sepineo,2%,30060.0,2.0,3.9999999999999996,3.1056223101122686,26.55995981723029,0.2773945088430601,0.899927806759121,41
Silicone|100kcP,Silicone,,124033.0,0.4,0.7999999999999999,87.69876017017083,68.34917439935151,0.2773945088430601,0.9902553960489611,18
Silicone|10kcP,Silicone,,9152.0,5.5,10.999999999999996,0.5230872874409767,0.44370854297737355,0.2773945088430601,0.9978790792777573,22
Silicone|12.5kcP,Silicone,,14576.0,3.5,6.999999999999999,1.2778703895291919,0.8060764855238534,0.2773945088430601,0.9989933572824329,19
Silicone|15kcP,Silicone,,19036.0,2.6,5.199999999999999,2.1592941105267403,1.8156165485484663,0.2773945088430601,0.9849365816067736,12
Silicone|1kcP,Silicone,,1073.0,47.0,94.0,0.007730522771017454,0.00401257170022086,0.2773945088430601,0.9971229172875431,17
Silicone|20kcP,Silicone,,24396.0,2.1,4.199999999999999,3.8803514166576365,1.7371206012250187,0.2773945088430601,0.9964098420200715,18
Silicone|25kcP,Silicone,,22760.0,2.2,4.4,3.5307118385646965,1.5780808020584376,0.2773945088430601,0.9987806926305398,24
Silicone|2kcP,Silicone,,3345.0,15.0,29.999999999999993,0.07323190360127421,0.034671932568165975,0.2773945088430601,0.9958220315987854,17
Silicone|30kcP,Silicone,,31903.0,1.7,3.3999999999999995,6.182682489022357,3.0910501634400287,0.2773945088430601,0.9986095874210865,19
Silicone|35kcP,Silicone,,63253.0,0.8,1.5999999999999999,25.192348467703766,13.017695303093205,0.2773945088430601,0.9904150211149298,18
Silicone|40kcP,Silicone,,62756.0,0.8,1.5999999999999999,27.665472794037182,22.31924468193973,0.2773945088430601,0.9933930807749953,18
Silicone|45kcP,Silicone,,40820.0,1.2,2.3999999999999995,11.01813764175292,5.88648569896598,0.2773945088430601,0.9990324599901335,23
Silicone|4kcP,Silicone,,6603.0,8.0,15.999999999999998,0.2475582839018464,0.1549399973855157,0.2773945088430601,0.9995878371919794,22
Silicone|50kcP,Silicone,,79653.0,0.6,1.1999999999999997,38.006312502476156,31.132782178395654,0.2773945088430601,0.9979042646390944,18
Silicone|55kcP,Silicone,,48553.0,1.0,1.9999999999999998,14.585305613444165,10.338228328926974,0.2773945088430601,0.9988055112500567,26
Silicone|5kcP,Silicone,,5861.0,9.0,17.999999999999996,0.1980385407945725,0.11274962570655583,0.2773945088430601,0.9985567098285308,18
Silicone|60kcP,Silicone,,68953.0,0.8,1.5999999999999999,26.520837827031468,16.955080726426814,0.2773945088430601,0.9955831850468264,18
Silicone|70kcP,Silicone,,87046.0,0.5,0.9999999999999999,59.6933232171077,39.78892147285271,0.2773945088430601,0.9931685802833702,19
Silicone|75kcP,Silicone,,70730.0,0.7,1.4,30.1263715669027,19.58031616897702,0.2773945088430601,0.9998373172454147,23
Silicone|80kcP,Silicone,,103800.0,0.5,0.9999999999999999,69.23280334591291,35.11894093639894,0.2773945088430601,0.9938352823977183,19
Silicone|8kcP,Silicone,,8946.0,5.6,11.2,0.48485120179832014,0.33353143259820733,0.2773945088430601,0.9998667408542511,20
Silicone|90kcP,Silicone,,102466.0,0.5,0.9999999999999999,65.34514199759573,45.29079458846342,0.2773945088430601,0.9945749129094249,18
Silicone|95kcP,Silicone,,93400.0,0.5,0.9999999999999999,62.161963366443686,30.740547719371712,0.2773945088430601,0.9975590823643125,22
Solagum|1%,Solagum,1%,522.2,95.0,189.99999999999997,0.08972118180842151,0.3326423509570546,0.2773945088430601,0.7576382867466317,81
Solagum|2%,Solagum,2%,61800.0,0.7,1.4,7.978718862639058,51.58524428172681,0.2773945088430601,0.8229612656466935,38
Solagum|2%,Solagum,2%,35860.0,1.4,2.8,4.406090713166993,27.722606133019344,0.2773945088430601,0.7190487491698845,119
Solagum|2%,Solagum,2%,26156.47177686057,2.1,4.199999999999999,2.974156812849406,21.94188818493817,0.2773945088430601,0.9410005382931099,38
Solagum|2%,Solagum,2%,20910.0,2.8,5.6,2.5266970778531093,17.230226816865816,0.2773945088430601,0.9390947629786517,38
Solagum|3%,Solagum,3%,214300.0,0.2,0.39999999999999997,31.209692240317768,230.29716554842378,0.2773945088430601,0.8510026626706547,42
Solagum|3%,Solagum,3%,130700.0,0.4,0.7999999999999999,17.225496859172125,125.11853802496722,0.2773945088430601,0.4610338027106695,121
Solagum|3%,Solagum,3%,95876.05623204047,0.6,1.1999999999999997,10.514438410744278,103.73396848529751,0.2773945088430601,0.7932172558528815,42
Solagum|3%,Solagum,3%,76954.57998927312,0.8,1.5999999999999999,9.953104584867207,80.46449005291771,0.2773945088430601,0.7462420823884175,42

File: results/Auto-runs/outputs_pipeline/predict_rheology_demo 2.csv
fluid_id,n_rpms,regime,n,K_Pas^n,η_app(at γ̇_mid)_cP
PEG-600K|6.5%,1,Newtonian,1.0,14.29917256735413,14299.17256735413
Sepineo|1%,1,Newtonian,1.0,6.984732663856914,6984.732663856914
Sepineo|1.5%,1,Newtonian,1.0,17.47337629524402,17473.37629524402
Silicone|100kcP,1,Newtonian,1.0,117.39988586890385,117399.88586890385
Silicone|10kcP,1,Newtonian,1.0,9.143294619833561,9143.294619833561
Silicone|12.5kcP,1,Newtonian,1.0,14.269982637069065,14269.982637069064
Silicone|15kcP,1,Newtonian,1.0,18.533722361607246,18533.722361607244
Silicone|1kcP,1,Newtonian,1.0,1.119229359490588,1119.229359490588
Silicone|20kcP,1,Newtonian,1.0,24.82133807472747,24821.33807472747
Silicone|25kcP,1,Newtonian,1.0,23.68034306699223,23680.343066992227
Silicone|2kcP,1,Newtonian,1.0,3.432138892719784,3432.138892719784
Silicone|30kcP,1,Newtonian,1.0,31.307375118898065,31307.375118898064
Silicone|35kcP,1,Newtonian,1.0,63.05113150153913,63051.13150153913
Silicone|40kcP,1,Newtonian,1.0,66.06340729490036,66063.40729490036
Silicone|45kcP,1,Newtonian,1.0,41.75429294944014,41754.29294944014
Silicone|4kcP,1,Newtonian,1.0,6.297768643409519,6297.7686434095185
Silicone|50kcP,1,Newtonian,1.0,77.39159761796924,77391.59761796924
Silicone|55kcP,1,Newtonian,1.0,48.01812791277962,48018.127912779615
Silicone|5kcP,1,Newtonian,1.0,5.634840718488249,5634.840718488249
Silicone|60kcP,1,Newtonian,1.0,64.68679120649301,64686.79120649301
Silicone|70kcP,1,Newtonian,1.0,96.91869659842163,96918.69659842164
Silicone|75kcP,1,Newtonian,1.0,68.92943149985491,68929.43149985491
Silicone|80kcP,1,Newtonian,1.0,104.3506476713951,104350.6476713951
Silicone|8kcP,1,Newtonian,1.0,8.803875318067377,8803.875318067376
Silicone|90kcP,1,Newtonian,1.0,101.38809593627477,101388.09593627477
Silicone|95kcP,1,Newtonian,1.0,98.89588291758778,98895.88291758778
Solagum|1%,1,Newtonian,1.0,3.79767398751982,3797.67398751982
Carbopol-980|0.3%,4,shear-thinning,-0.18321889275942738,24.984124768962033,16778.86916048767
Carbopol-980|0.4%,4,shear-thinning,0.00275601120447988,14.069594953791027,28085.486322921388
PEG-300K|10%,10,shear-thinning,0.13269014101730958,145.9602334723616,13937.953308874256
PEG-300K|5%,10,shear-thinning,0.6309681350276456,31.25140092636679,4696.374976241594
PEG-600K|10%,4,shear-thinning,0.5361190400422748,54.61372708421169,45249.77597805117
PEG-600K|5%,4,shear-thinning,-0.0887697500149125,275.7748935156419,8289.339590273072
Sepineo|2%,4,shear-thinning,0.3304165619209427,35.31628767506904,19121.458119988125
Solagum|2%,4,shear-thinning,0.15111471011345046,47.30305974332868,16331.943692222896
Solagum|3%,4,shear-thinning,0.1266240435607986,31.513718488076844,31513.718488076844
