Repository: AC-Formulations-SDL5/Automated_Viscometry

# Automated Viscometry Platform V3

## Digital Viscometry for Self-Driving Laboratories
  <strong>Acceleration Consortium - Formulation | Self-Driving Lab #5</strong><br>

<em>Redefining viscosity measurement through data-driven automation</em>
---

## 🔬 **Project Abstract**

Self-driving laboratories demand physical characterization methods that generate rich, machine-readable datasets through automated workflows, yet classical rheological measurements remain constrained by geometric precision requirements incompatible with robotic execution. 

This project introduces a **data-driven digital viscometry approach** that reframes viscosity measurement as a signal interpretation problem rather than a geometric precision challenge. A commercial Brookfield DV2T-RV rotational viscometer with cone–plate geometry, integrated with a CNC positioning system, generates information-rich torque–displacement profiles through automated Z-axis scanning.

**Key Innovation**: Algorithmic replication of manual protocols fails catastrophically in robotic systems, while our data-driven feature extraction strategy exploiting stable hydrodynamic regimes achieves precision suitable for formulation screening and batch comparison.

---

## 🎯 **Key Features & Capabilities**

### 🤖 **Complete Automation Pipeline**
- **18-position sample holder** with automated positioning
- **Integrated washing station** for cross-contamination prevention
- **Closed-loop optimization** compatible with autonomous discovery workflows
- **Real-time monitoring** through web-based dashboard

### 🧠 **Intelligence & Optimization**
- **Machine learning models** for viscosity prediction from torque profiles
- **Bayesian optimization** to minimize testing time across 18 samples
- **Digital feature extraction** from hydrodynamic signal patterns
- **Gap-independent viscosity inference** eliminating precision hardware requirements

### 🔧 **Multi-Platform Integration**
- **CNC machine control** for precise positioning
- **Brookfield DV2T-RV viscometer** communication
- **ESP32-based pump control** for washing sequences
- **Real-time data streaming** and visualization

---

## 🏗️ **System Architecture**

### **Hardware Components**
```
┌─────────────────┬──────────────────┬─────────────────┐
│   CNC Platform  │    Viscometer    │   Pump System   │
│                 │                  │                 │
│ • 3-axis control│ • Brookfield     │ • ESP32 control │
│ • 18-cell holder│   DV2T-RV        │ • Solvent pump  │
│ • Auto positioning│ • Cone-plate   │ • Air pump      │
│ • Wash stations │   geometry       │ • Auto washing  │
└─────────────────┴──────────────────┴─────────────────┘
                           │
                    ┌──────▼──────┐
                    │   Control   │
                    │  Computer   │
                    │             │
                    │ • Python    │
                    │ • Web UI    │
                    │ • ML Engine │
                    └─────────────┘
```

### **Software Architecture**
```
┌─────────────────────────────────────────────────────┐
│                 Web Interface                       │
│  ┌─────────────────┬─────────────────────────────┐  │
│  │  Platform Map   │    Real-time Plotting       │  │
│  │  • Cell status  │    • Torque vs Height       │  │
│  │  • CNC position │    • Live data streaming    │  │

### **Data Science & Machine Learning**

### **Data Quality**
- **Rich datasets**: 1000+ data points per sample
- **Machine-readable**: JSON/CSV export for ML pipelines
- **Reproducibility**: CV < 3% for repeat measurements
- **Gap-independence**: ±10μm tolerance vs ±1μm traditional requirement

---

### **Automated Measurement Campaign**
```python

# Configure 18-sample measurement campaign
campaign = ViscoMeasurementCampaign(
    samples=load_sample_manifest('batch_2024_04.json'),
    optimization='bayesian',  # Minimize travel time
    washing_protocol='standard',
    ml_prediction=True
)

### **Data Analysis Pipeline**
```python

# Process measurement results
analyzer = ViscosityDataAnalyzer()
features = analyzer.extract_features(raw_torque_data)
viscosity = analyzer.predict_viscosity(features)
quality_score = analyzer.assess_measurement_quality(features)
```

---

## 🧪 **Experimental Validation**

### **📊 Data Science & Machine Learning**
- **Feature engineering** from time-series sensor data
- **Supervised learning** for regression tasks
- **Model validation** and cross-validation techniques
- **Bayesian optimization** for experimental design
- **Statistical analysis** and uncertainty quantification

# Results directory

CSV outputs, archived run data, and experiment exports live here.

- **New instrument runs:** `results/runs/YYYY-MM-DD/`
- **Archived root-level CSVs:** `results/runs/archive/`
- **Legacy auto-run exports:** `results/auto_runs/` and `results/Auto-runs/`

Analysis notebooks are maintained under [`notebooks/`](../notebooks/) at the repo root (not in this folder).

File: results/Auto-runs/outputs_rheology/master_rheogram_parameters.csv
family,fluid,conc,n,K_Pas_n,gammadot_min,gammadot_max
Silicone,1kcp,,1.0,1.0,,
Silicone,2kcp,,1.0,2.0,,
Silicone,4kcp,,1.0,4.0,,
Silicone,5kcp,,1.0,5.0,,
Silicone,8kcp,,1.0,8.0,,
Silicone,10kcp,,1.0,10.0,,
Silicone,12.5kcp,,1.0,12.5,,
Silicone,15kcp,,1.0,15.0,,
Silicone,20kcp,,1.0,20.0,,
Silicone,25kcp,,1.0,25.0,,
Silicone,30kcp,,1.0,30.0,,
Silicone,35kcp,,1.0,35.0,,
Silicone,40kcp,,1.0,40.0,,
Silicone,45kcp,,1.0,45.0,,
Silicone,50kcp,,1.0,50.0,,
Silicone,55kcp,,1.0,55.0,,
Silicone,60kcp,,1.0,60.0,,
Silicone,70kcp,,1.0,70.0,,
Silicone,75kcp,,1.0,75.0,,
Silicone,80kcp,,1.0,80.0,,
Silicone,90kcp,,1.0,90.0,,
Silicone,95kcp,,1.0,95.0,,
Silicone,100kcp,,1.0,100.0,,
Carbopol-980,Carbopol-980 0.3%,0.3%,-0.15132332133165316,33.77755327664608,0.7999999999999999,1.9999999999999998
Carbopol-980,Carbopol-980 0.4%,0.4%,-0.0019285682756353673,18.555616975683655,0.19999999999999998,0.7999999999999999
PEG-300K,PEG-300K 10%,10%,0.09065240792410378,199.6417235914125,5.999999999999999,17.999999999999996
PEG-300K,PEG-300K 5%,5%,0.6055516357990683,43.70880379963988,99.99999999999999,219.99999999999997
PEG-600K,PEG-600K 10%,10%,0.5011819931213733,75.39390361377552,1.1999999999999997,1.7999999999999998
PEG-600K,PEG-600K 5%,5%,-0.03543926007954323,331.43589543265546,9.999999999999998,39.99999999999999
Sepineo,Sepineo 2%,2%,0.3322775834715863,47.68796516140861,0.9999999999999999,3.9999999999999996
Solagum,Solagum 2%,2%,0.16390568420038498,62.84699174229325,1.4,5.6
Solagum,Solagum 3%,3%,0.1484372465852105,43.05155710252371,0.39999999999999997,1.5999999999999999

File: results/Auto-runs/outputs_rheology/polymer_amplitudes 2.csv
fluid_id,family,conc,source,true_cP,rpm,shear_rate,A,A_se,B,R2,n
Carbopol-980|0.3%,Carbopol-980,0.3%,Carbopol-980,,0.4,0.7999999999999999,10.455602156628931,1.018413403671792,133.50404851433754,0.7401726431984768,39
Carbopol-980|0.3%,Carbopol-980,0.3%,Carbopol-980,,0.6,1.1999999999999997,6.804009754498516,0.701625215532346,97.79676620457934,0.717646653931135,39
Carbopol-980|0.3%,Carbopol-980,0.3%,Carbopol-980,,0.8,1.5999999999999999,5.826670738306011,0.5824295365882088,77.22550234969125,0.7300877398372954,39
Carbopol-980|0.3%,Carbopol-980,0.3%,Carbopol-980,,1.0,1.9999999999999998,3.33041486480365,0.5784012734844441,66.7566595606635,0.4725902126327268,39
Carbopol-980|0.4%,Carbopol-980,0.4%,Carbopol-980,,0.1,0.19999999999999998,47.734251993237784,7.349180965116982,273.7681753497636,0.5610964294127129,35
Carbopol-980|0.4%,Carbopol-980,0.4%,Carbopol-980,,0.2,0.39999999999999997,21.283463702450106,3.308585721604305,185.74704235547415,0.5563376549906948,35
Carbopol-980|0.4%,Carbopol-980,0.4%,Carbopol-980,,0.3,0.5999999999999999,13.992533562587417,2.372079044988072,150.9652211638184,0.5132485524817784,35
Carbopol-980|0.4%,Carbopol-980,0.4%,Carbopol-980,,0.4,0.7999999999999999,12.456412994565643,2.1373092952438095,127.45908069135061,0.5072165493284818,35
PEG-300K|10%,PEG-300K,10%,PEG,7158.0,3.0,5.999999999999999,8.392530278120443,0.07255849365043088,1.9944510973132636,0.990229865042162,134
PEG-300K|10%,PEG-300K,10%,PEG,7158.0,5.0,9.999999999999998,6.976333966944159,0.05571694919123279,2.6252497049772403,0.9920271383955913,128
PEG-300K|10%,PEG-300K,10%,PEG,7158.0,7.0,13.999999999999998,4.778925004983533,0.2332801919543506,1.9586245527928048,0.6894853358595896,191
PEG-300K|10%,PEG-300K,10%,PEG,7158.0,9.0,17.999999999999996,2.968964384723122,0.05152562453314189,3.97084638505767,0.9784863463251036,75
PEG-300K|5%,PEG-300K,5%,PEG,577.0,50.0,99.99999999999999,0.2733806856348372,0.0010740153469430112,0.16908620478153452,0.9982743479248549,114
PEG-300K|5%,PEG-300K,5%,PEG,577.0,70.0,139.99999999999997,0.24378618117441697,0.0011042110388071451,0.17150134969767608,0.9977075108895962,114
PEG-300K|5%,PEG-300K,5%,PEG,577.0,90.0,179.99999999999997,0.20637448011602424,0.007715360720691434,0.17652802438693338,0.7607613060354783,227
PEG-300K|5%,PEG-300K,5%,PEG,577.0,110.0,219.99999999999997,0.20568148800122182,0.0011214831120017765,0.17024878094723786,0.9966812892879625,114
PEG-600K|10%,PEG-600K,10%,PEG,64250.0,0.6,1.1999999999999997,26.06183611158636,0.44831918977692903,9.433322451990797,0.9577708343594251,151
PEG-600K|10%,PEG-600K,10%,PEG,64250.0,0.7,1.4,24.061995450048975,0.4476233928536067,11.057184123531727,0.9506513994016369,152
PEG-600K|10%,PEG-600K,10%,PEG,64250.0,0.8,1.5999999999999999,18.653163271676284,2.964691717322805,34.25013934629317,0.1431248662491631,239
PEG-600K|10%,PEG-600K,10%,PEG,64250.0,0.9,1.7999999999999998,22.923146224357065,0.4228997713496438,10.8342853703328,0.9517353726969495,151
PEG-600K|5%,PEG-600K,5%,PEG,3254.0,5.0,9.999999999999998,5.102429623481439,0.07029950302110316,2.3874448042492937,0.974112645936602,142
PEG-600K|5%,PEG-600K,5%,PEG,3254.0,10.0,19.999999999999996,3.204713501810714,0.05837859565859128,2.654958261441184,0.9629333701329356,118
PEG-600K|5%,PEG-600K,5%,PEG,3254.0,15.0,29.999999999999993,2.194805024367608,0.14284367741702905,1.0362930368587997,0.5900879178551146,166
PEG-600K|5%,PEG-600K,5%,PEG,3254.0,20.0,39.99999999999999,1.0903796209723764,0.025100726087709576,2.3782399822380333,0.9762033810204708,48
PEG-600K|6.5%,PEG-600K,6.5%,PEG,4109.0,12.0,23.999999999999996,2.0292112743129147,0.032096948870521454,1.6851922231188294,0.9717962920517232,118
Sepineo|1%,Sepineo,1%,Sepineo,2148.0,23.0,45.99999999999999,0.48474523467317954,0.012036362661199429,1.3883533175931413,0.9563665517823742,76
Sepineo|1.5%,Sepineo,1.5%,Sepineo,17240.0,2.9,5.799999999999999,3.0512135215124663,0.15770660556927357,13.230649492207263,0.8330818625949872,77
Sepineo|2%,Sepineo,2%,Sepineo,50110.0,0.5,0.9999999999999999,12.474644621589523,0.7470939440638776,77.51881131004711,0.8772845747927943,41
Sepineo|2%,Sepineo,2%,Sepineo,50110.0,1.0,1.9999999999999998,8.728320384135616,0.5466494002242164,45.06239215494296,0.6710035407931818,127
Sepineo|2%,Sepineo,2%,Sepineo,50110.0,1.5,2.9999999999999996,6.236942029489776,0.2920173062969299,31.483587117643577,0.9212390891115851,41
Sepineo|2%,Sepineo,2%,Sepineo,50110.0,2.0,3.9999999999999996,4.930324205205879,0.22317963331758983,25.092389188874495,0.9259996783481912,41
Solagum|1%,Solagum,1%,Solagum,522.0,95.0,189.99999999999997,0.14008159402579806,0.00899899699135108,0.2934672439879883,0.7541326320410054,81
Solagum|2%,Solagum,2%,Solagum,35860.0,0.7,1.4,12.34269053466396,1.0601762126419931,48.226038391936044,0.7901349184575892,38
Solagum|2%,Solagum,2%,Solagum,35860.0,1.4,2.8,6.939334247125885,0.3956451483106137,25.708480513098547,0.7244638141529045,119
Solagum|2%,Solagum,2%,Solagum,35860.0,2.1,4.199999999999999,4.68742258360314,0.2012399646594211,20.56707967161021,0.9377754693217563,38
Solagum|2%,Solagum,2%,Solagum,35860.0,2.8,5.6,3.9754127340703094,0.17799664218397615,16.071878677625687,0.9326871957271485,38
Solagum|3%,Solagum,3%,Solagum,130699.99999999999,0.2,0.39999999999999997,48.63974197452186,3.249332231440978,216.84771947461033,0.8485281399485629,42
Solagum|3%,Solagum,3%,Solagum,130699.99999999999,0.4,0.7999999999999999,27.128750667286674,2.6579217102718204,117.27121332262621,0.46679286018102917,121
Solagum|3%,Solagum,3%,Solagum,130699.99999999999,0.6,1.1999999999999997,16.81557475716279,1.1910400085356925,98.61865328725168,0.8328661372155017,42
Solagum|3%,Solagum,3%,Solagum,130699.99999999999,0.8,1.5999999999999999,15.959871779295037,1.310122918672001,75.56502901458468,0.7876860905030256,42

File: results/Auto-runs/outputs_rheology/polymer_flowcurves.csv
fluid_id,family,conc,source,true_cP,n_rpms,n_flow,A0,R2_powerlaw,gammadot_min,gammadot_max,mu_app_low_cP,K_consistency_cP
Carbopol-980|0.3%,Carbopol-980,0.3%,Carbopol-980,,4,-0.15132332133165316,8.419824700197262,0.9279485708966452,0.7999999999999999,1.9999999999999998,43671.98636500068,33777.55327664608
Carbopol-980|0.4%,Carbopol-980,0.4%,Carbopol-980,,4,-0.0019285682756353673,9.066521563684407,0.9806671347854192,0.19999999999999998,0.7999999999999999,93066.50717430208,18555.616975683653
PEG-300K|10%,PEG-300K,10%,PEG,7158.0,4,0.09065240792410378,47.86633599198789,0.8847739928610345,5.999999999999999,17.999999999999996,39141.849689411414,199641.7235914125
PEG-300K|5%,PEG-300K,5%,PEG,577.0,4,0.6055516357990683,1.6793983388716756,0.9398258763750446,99.99999999999999,219.99999999999997,7106.768892522048,43708.80379963988
PEG-600K|10%,PEG-600K,10%,PEG,64250.0,4,0.5011819931213733,27.699774562092237,0.3724420977584286,1.1999999999999997,1.7999999999999998,68839.73640540119,75393.90361377552
PEG-600K|5%,PEG-600K,5%,PEG,3254.0,4,-0.03543926007954323,61.781075321550624,0.9109089707007314,9.999999999999998,39.99999999999999,30546.417399917158,331435.89543265547
PEG-600K|6.5%,PEG-600K,6.5%,PEG,4109.0,1,,,,23.999999999999996,23.999999999999996,19294.50967074783,
Sepineo|1%,Sepineo,1%,Sepineo,2148.0,1,,,,45.99999999999999,45.99999999999999,9453.905698487215,
Sepineo|1.5%,Sepineo,1.5%,Sepineo,17240.0,1,,,,5.799999999999999,5.799999999999999,23642.722786996965,
Sepineo|2%,Sepineo,2%,Sepineo,50110.0,4,0.3322775834715863,12.930073934826813,0.9843885231378144,0.9999999999999999,3.9999999999999996,47687.96516140862,47687.96516140861
Solagum|1%,Solagum,1%,Solagum,522.0,1,,,,189.99999999999997,189.99999999999997,5093.135382151894,
Solagum|2%,Solagum,2%,Solagum,35860.0,4,0.16390568420038498,16.271759187407056,0.9959757750261232,1.4,5.6,47435.957840817,62846.99174229325
Solagum|3%,Solagum,3%,Solagum,130699.99999999999,4,0.1484372465852105,21.99144539677293,0.9755383760941247,0.39999999999999997,1.5999999999999999,93941.98946480846,43051.55710252371

File: results/Auto-runs/outputs_rheology/polymer_stress_measurements.csv
fluid_id,family,conc,rpm,T_pct_mean,T_pct_std,shear_rate,tau_Pa,tau_err_Pa
Carbopol-980|0.3%,Carbopol-980,0.3%,0.4,59.26769230769231,2.2241396462434446,0.7999999999999999,117.69643561399553,4.416796039765008
Carbopol-980|0.3%,Carbopol-980,0.3%,0.6,64.40410256410257,2.204856741913565,1.1999999999999997,127.89654895554696,4.378503185436716
Carbopol-980|0.3%,Carbopol-980,0.3%,0.8,68.31846153846153,2.4959878736858965,1.5999999999999999,135.66985817440295,4.956644415029092
Carbopol-980|0.3%,Carbopol-980,0.3%,1.0,71.42794871794872,2.2165397161094096,1.9999999999999998,141.84481696498773,4.401703758407948
Carbopol-980|0.4%,Carbopol-980,0.4%,0.1,34.355428571428575,2.839627505456999,0.19999999999999998,68.22454746265802,5.639059373674535
Carbopol-980|0.4%,Carbopol-980,0.4%,0.2,43.372571428571426,2.5430393381995193,0.39999999999999997,86.13119326553789,5.050081318813399
Carbopol-980|0.4%,Carbopol-980,0.4%,0.3,51.42657142857143,2.6109812701889132,0.5999999999999999,102.12518688205819,5.1850034477595655
Carbopol-980|0.4%,Carbopol-980,0.4%,0.4,58.268,3.1174988089058524,0.7999999999999999,115.71120189314686,6.190868642804798
PEG-300K|10%,PEG-300K,10%,3.0,42.59805970149254,13.048707738720509,5.999999999999999,84.59313321850289,25.912707757255383
PEG-300K|10%,PEG-300K,10%,5.0,62.474375,17.201051137538656,9.999999999999998,124.06440960343872,34.15861709600602
PEG-300K|10%,PEG-300K,10%,7.0,60.83785340314137,18.40927295226588,13.999999999999998,120.81453178205126,36.5579580436206
PEG-300K|10%,PEG-300K,10%,9.0,79.62453333333333,10.695702634555955,17.999999999999996,158.1219614914007,21.240004924421072
PEG-300K|5%,PEG-300K,5%,50.0,27.82184210526316,6.166513560916951,99.99999999999999,55.24985908013591,12.245738580766275
PEG-300K|5%,PEG-300K,5%,70.0,36.18438596491229,7.700737470153498,139.99999999999997,71.85657290048596,15.292469076252015
PEG-300K|5%,PEG-300K,5%,90.0,42.24242290748899,9.5763397055786,179.99999999999997,83.88689375822321,19.017123928563947
PEG-300K|5%,PEG-300K,5%,110.0,50.78447368421053,10.214957200375135,219.99999999999997,100.85008044743064,20.285319127865407
PEG-600K|10%,PEG-600K,10%,0.6,30.52344370860927,6.898320089834213,1.1999999999999997,60.61482044073919,13.698992734234187
PEG-600K|10%,PEG-600K,10%,0.7,34.68289473684211,7.577339835471523,1.4,68.87484442804795,15.047420531256087
PEG-600K|10%,PEG-600K,10%,0.8,49.77188284518828,18.388968611862545,1.5999999999999999,98.83923224585766,36.51763677582837
PEG-600K|10%,PEG-600K,10%,0.9,42.675364238410594,9.255719728890847,1.7999999999999998,84.74664802729299,18.380422431112642
PEG-600K|5%,PEG-600K,5%,5.0,48.4624647887324,13.658868845444324,9.999999999999998,96.23893127288623,27.1243929876986
PEG-600K|5%,PEG-600K,5%,10.0,71.35203389830508,14.839158669410308,19.999999999999996,141.694061918951,29.468265338102846
PEG-600K|5%,PEG-600K,5%,15.0,63.34361445783132,19.23515087751482,29.999999999999993,125.79058421726808,38.19802338561918
PEG-600K|5%,PEG-600K,5%,20.0,88.18270833333332,7.173109281489051,39.99999999999999,175.11716838475348,14.244681407839384
PEG-600K|6.5%,PEG-600K,6.5%,12.0,54.21364406779661,11.286049376947462,23.999999999999996,107.65988045053918,22.412341903480336
Sepineo|1%,Sepineo,1%,23.0,47.709342105263154,5.175062598146696,45.99999999999999,94.74334654581104,10.27687089146402
Sepineo|1.5%,Sepineo,1.5%,2.9,50.808181818181815,4.439080253027984,5.799999999999999,100.89716112080987,8.815324215315483
Sepineo|2%,Sepineo,2%,0.5,47.336341463414634,3.0806133773142994,0.9999999999999999,94.00262517944857,6.117619902127135
Sepineo|2%,Sepineo,2%,1.0,56.878031496062995,4.970881726802328,1.9999999999999998,112.9509402369347,9.871399380053866
Sepineo|2%,Sepineo,2%,1.5,60.09,4.509060323393326,2.9999999999999996,119.32941102765146,8.954293770655305
Sepineo|2%,Sepineo,2%,2.0,63.74414634146342,4.740338055249736,3.9999999999999996,126.5859783555875,9.413575440254846
Solagum|1%,Solagum,1%,95.0,46.24086419753087,7.064817619289771,189.99999999999997,91.82717740224619,14.029630978991898
Solagum|2%,Solagum,2%,0.7,46.0,4.420402329738408,1.4,91.34885850011594,8.778232759409928
Solagum|2%,Solagum,2%,1.4,49.511512605042014,5.221196797451817,2.8,98.3221773714063,10.368486248949665
Solagum|2%,Solagum,2%,2.1,57.13815789473684,4.622836297540166,4.199999999999999,113.46751088007822,9.180235191591228
Solagum|2%,Solagum,2%,2.8,60.772894736842105,5.241755899270698,5.6,120.6855339556137,10.409313433361456
Solagum|3%,Solagum,3%,0.2,56.61738095238095,4.910102606609483,0.39999999999999997,112.4333287231784,9.750701483309133
Solagum|3%,Solagum,3%,0.4,61.8996694214876,7.309664485447141,0.7999999999999999,122.92313354755271,14.51585884270508
Solagum|3%,Solagum,3%,0.6,72.91119047619047,5.140173766817407,1.1999999999999997,144.7903048235766,10.207587088935027
Solagum|3%,Solagum,3%,0.8,77.8397619047619,6.688754117864174,1.5999999999999999,154.57768252001762,13.28282724901831
