Repository: AC-Formulations-SDL5/Automated_Viscometry

# Automated Viscometry Platform V3

## Digital Viscometry for Self-Driving Laboratories
  <strong>Acceleration Consortium - Formulation | Self-Driving Lab #5</strong><br>

<em>Redefining viscosity measurement through data-driven automation</em>
---

## 🔬 **Project Abstract**

Self-driving laboratories demand physical characterization methods that generate rich, machine-readable datasets through automated workflows, yet classical rheological measurements remain constrained by geometric precision requirements incompatible with robotic execution. 

This project introduces a **data-driven digital viscometry approach** that reframes viscosity measurement as a signal interpretation problem rather than a geometric precision challenge. A commercial Brookfield DV2T-RV rotational viscometer with cone–plate geometry, integrated with a CNC positioning system, generates information-rich torque–displacement profiles through automated Z-axis scanning.

**Key Innovation**: Algorithmic replication of manual protocols fails catastrophically in robotic systems, while our data-driven feature extraction strategy exploiting stable hydrodynamic regimes achieves precision suitable for formulation screening and batch comparison.

---

## 🎯 **Key Features & Capabilities**

### 🤖 **Complete Automation Pipeline**
- **18-position sample holder** with automated positioning
- **Integrated washing station** for cross-contamination prevention
- **Closed-loop optimization** compatible with autonomous discovery workflows
- **Real-time monitoring** through web-based dashboard

### 🧠 **Intelligence & Optimization**
- **Machine learning models** for viscosity prediction from torque profiles
- **Bayesian optimization** to minimize testing time across 18 samples
- **Digital feature extraction** from hydrodynamic signal patterns
- **Gap-independent viscosity inference** eliminating precision hardware requirements

### 🔧 **Multi-Platform Integration**
- **CNC machine control** for precise positioning
- **Brookfield DV2T-RV viscometer** communication
- **ESP32-based pump control** for washing sequences
- **Real-time data streaming** and visualization

---

## 🏗️ **System Architecture**

### **Hardware Components**
```
┌─────────────────┬──────────────────┬─────────────────┐
│   CNC Platform  │    Viscometer    │   Pump System   │
│                 │                  │                 │
│ • 3-axis control│ • Brookfield     │ • ESP32 control │
│ • 18-cell holder│   DV2T-RV        │ • Solvent pump  │
│ • Auto positioning│ • Cone-plate   │ • Air pump      │
│ • Wash stations │   geometry       │ • Auto washing  │
└─────────────────┴──────────────────┴─────────────────┘
                           │
                    ┌──────▼──────┐
                    │   Control   │
                    │  Computer   │
                    │             │
                    │ • Python    │
                    │ • Web UI    │
                    │ • ML Engine │
                    └─────────────┘
```

### **Software Architecture**
```
┌─────────────────────────────────────────────────────┐
│                 Web Interface                       │
│  ┌─────────────────┬─────────────────────────────┐  │
│  │  Platform Map   │    Real-time Plotting       │  │
│  │  • Cell status  │    • Torque vs Height       │  │
│  │  • CNC position │    • Live data streaming    │  │

### **Data Science & Machine Learning**

### **Data Quality**
- **Rich datasets**: 1000+ data points per sample
- **Machine-readable**: JSON/CSV export for ML pipelines
- **Reproducibility**: CV < 3% for repeat measurements
- **Gap-independence**: ±10μm tolerance vs ±1μm traditional requirement

---

### **Automated Measurement Campaign**
```python

# Configure 18-sample measurement campaign
campaign = ViscoMeasurementCampaign(
    samples=load_sample_manifest('batch_2024_04.json'),
    optimization='bayesian',  # Minimize travel time
    washing_protocol='standard',
    ml_prediction=True
)

### **Data Analysis Pipeline**
```python

# Process measurement results
analyzer = ViscosityDataAnalyzer()
features = analyzer.extract_features(raw_torque_data)
viscosity = analyzer.predict_viscosity(features)
quality_score = analyzer.assess_measurement_quality(features)
```

---

## 🧪 **Experimental Validation**

### **📊 Data Science & Machine Learning**
- **Feature engineering** from time-series sensor data
- **Supervised learning** for regression tasks
- **Model validation** and cross-validation techniques
- **Bayesian optimization** for experimental design
- **Statistical analysis** and uncertainty quantification

# Results directory

CSV outputs, archived run data, and experiment exports live here.

- **New instrument runs:** `results/runs/YYYY-MM-DD/`
- **Archived root-level CSVs:** `results/runs/archive/`
- **Legacy auto-run exports:** `results/auto_runs/` and `results/Auto-runs/`

Analysis notebooks are maintained under [`notebooks/`](../notebooks/) at the repo root (not in this folder).

File: results/Viscosity Readings - Manual.csv
company,Label,Trial,speed_RPM,SR_1/s,Viscosity_cP,Torque_%,SS_dyne/cm2,Accuracy_cP,Unnamed: 10,Unnamed: 11,Unnamed: 12
SYY_thermalpaste,200000,1,0.1,0.2,433600.0,43.7,867.2,9922.0,,,
,200000,2,0.2,0.4,271400.0,54.7,1085.0,4961.0,,,
,200000,3,0.3,0.6,185500.0,56.1,1113.0,3307.0,,,
,200000,4,0.4,0.8,152800.0,61.6,1222.0,2481.0,,,
,200000,5,0.5,1.0,133700.0,67.4,1337.0,1984.0,,,
Sigma Aldrich,100000,4,0.4,0.8,123800.0,49.9,990.2,2481.0,,,
Sigma Aldrich,100000,5,0.4,0.8,124300.0,50.1,994.2,2481.0,,,
Sigma Aldrich,100000,6,0.4,0.8,124000.0,50.0,992.2,2481.0,,,
SDL-5,95000,4,0.5,1.0,93660.0,47.2,936.6,1984.0,,,
SDL-5,95000,5,0.5,1.0,93270.0,47.0,932.7,1984.0,,,
SDL-5,95000,6,0.5,1.0,93270.0,47.0,932.7,1984.0,,,
SDL-5,90000,4,0.5,1.0,100400.0,50.6,1004.0,1984.0,,,
SDL-5,90000,5,0.5,1.0,103200.0,52.0,1032.0,1984.0,,,
SDL-5,90000,6,0.5,1.0,103800.0,52.3,1038.0,1984.0,,,
SDL-5,80000,4,0.5,1.0,103600.0,52.2,1036.0,1984.0,,,
SDL-5,80000,5,0.5,1.0,103800.0,52.3,1038.0,1984.0,,,
SDL-5,80000,6,0.5,1.0,104000.0,52.4,1040.0,1984.0,,,
SDL-5,75000,4,0.7,1.4,71010.0,50.1,994.2,1417.0,,,
SDL-5,75000,5,0.7,1.4,70730.0,49.9,990.2,1417.0,,,
SDL-5,75000,6,0.7,1.4,70450.0,49.7,986.2,1417.0,,,
SDL-5,70000,4,0.6,1.2,99880.0,60.4,1199.0,1654.0,,,
SDL-5,70000,5,0.5,1.0,99220.0,50.0,992.2,1984.0,,,
SDL-5,70000,6,0.5,1.0,99020.0,49.9,990.2,1984.0,,,
SDL-5 B,70000,4,0.5,1.0,94460.0,47.6,944.6,1984.0,,,
SDL-5 B,70000,5,0.5,1.0,94260.0,47.5,942.6,1984.0,,,
SDL-5 B,70000,6,0.5,1.0,982.3,49.5,982.3,1984.0,,,
SDL-5 NIGHT,70000,4,0.5,1.0,95450.0,48.1,954.5,1984.0,,,
SDL-5 NIGHT,70000,5,0.5,1.0,95650.0,48.2,956.5,1984.0,,,
SDL-5 NIGHT,70000,6,0.5,1.0,,48.3,958.5,1984.0,,,
SILETCH,60000,1,1.2,2.4,37290.0,45.1,895.0,826.8,,,
SILTECH,60000,2,1.3,2.6,37020.0,48.5,962.4,763.2,,,
SILTECH,60000,3,1.4,2.8,36920.0,52.1,1034.0,708.7,,,
BLUESIL,60000,1,1.0,2.0,68450.0,70.0,1389.0,992.2,,,
BLUESIL,60000,2,0.8,1.6,69330.0,55.9,1109.0,1240.0,,,
BLUESIL,60000,3,0.8,1.6,69080.0,55.7,1105.0,1240.0,,,
SDL-5,55000,4,1.0,2.0,48720.0,49.1,974.3,992.2,,,
SDL-5,55000,5,1.0,2.0,48520.0,48.9,970.4,992.2,,,
SDL-5,55000,6,1.0,2.0,48420.0,48.4,968.4,992.2,,,
SDL-5,50000,4,0.6,1.2,79710.0,48.2,956.5,1654.0,,,
SDL-5,50000,5,0.6,1.2,79540.0,48.1,954.5,1654.0,,,
SDL-5,50000,6,0.6,1.2,79710.0,48.2,956.5,1654.0,,,
SDL-5,45000,4,1.2,2.4,41010.0,49.6,984.3,826.8,,,
SDL-5,45000,5,1.2,2.4,40850.0,49.4,980.3,826.8,,,
SDL-5,45000,6,1.2,2.4,40600.0,49.1,974.3,826.8,,,
SDL-5,40000,4,0.8,1.6,62880.0,50.7,1006.0,1240.0,,,
SDL-5,40000,5,0.8,1.6,62760.0,50.6,1004.0,1240.0,,,
SDL-5,40000,6,0.8,1.6,62630.0,50.5,1002.0,1240.0,,,
SDL-5,35000,4,0.8,1.6,63380.0,51.1,1014.0,1240.0,,,
SDL-5,35000,5,0.8,1.6,63250.0,51.0,1012.0,1240.0,,,
SDL-5,35000,6,0.8,1.6,63130.0,50.9,1010.0,1240.0,,,
BLUESIL,30000,4,1.8,3.6,31970.0,58.0,1151.0,551.2,,,
BLUESIL,30000,5,1.7,3.4,31870.0,54.6,1083.0,583.6,,,
BLUESIL,30000,6,1.7,3.4,31870.0,54.6,1083.0,583.6,,,
SDL-5,25000,4,2.3,4.6,22860.0,53.0,1052.0,431.4,,,
SDL-5,25000,5,2.2,4.4,22730.0,50.4,1000.0,451.0,,,
SDL-5,25000,6,2.2,4.4,22690.0,50.3,988.2,451.0,,,
SDL-5,20000,4,2.1,4.2,24430.0,51.7,1026.0,472.5,,,
SDL-5,20000,5,2.1,4.2,24380.0,51.6,1024.0,472.5,,,
SDL-5,20000,6,2.1,4.2,24380.0,51.6,1024.0,472.5,,,
SDL-5,15000,4,2.7,5.4,19110.0,52.0,1032.0,367.5,,,
SDL-5,15000,5,2.6,5.2,19000.0,49.8,988.2,381.6,,,
SDL-5,15000,6,2.6,5.2,19000.0,49.8,988.2,381.6,,,
BLUESIL,12500,4,4.0,8.0,14590.0,58.8,1167.0,248.1,,,
BLUESIL,12500,5,3.5,7.0,14570.0,51.4,1020.0,283.5,,,
BLUESIL,12500,6,3.5,7.0,14570.0,51.4,1020.0,283.5,,,
Siltech,10000,1,5.0,10.0,12050.0,60.7,1205.0,198.4,,,
Siltech,10000,2,4.0,8.0,11910.0,48.0,952.5,248.1,,,
Siltech,10000,3,4.2,8.4,11860.0,50.2,996.2,236.2,,,
SDL-5,10000,4,5.5,11.0,9164.0,50.8,1008.0,180.4,,,
SDL-5,10000,5,5.5,11.0,9146.0,50.7,1006.0,180.4,,,
SDL-5,10000,6,5.5,11.0,9146.0,50.7,1006.0,180.4,,,
SDL-5,8000,4,6.0,12.0,8963.0,54.2,1076.0,165.4,,,
SDL-5,8000,5,5.8,11.6,8947.0,52.3,1038.0,171.1,,,
SDL-5,8000,6,5.6,11.2,8930.0,50.4,1000.0,177.2,,,
BLUESIL,5000,4,9.0,18.0,5854.0,53.1,1054.0,110.2,,,
BLUESIL,5000,5,9.0,18.0,5865.0,53.2,1056.0,110.2,,,
BLUESIL,5000,6,9.0,18.0,5865.0,53.2,1056.0,110.2,,,
SDL-5,4000,4,8.6,17.2,6599.0,57.2,1135.0,115.4,,,
SDL-5,4000,5,8.3,16.6,6599.0,55.2,1095.0,119.5,,,
SDL-5,4000,6,8.0,16.0,6611.0,53.3,1058.0,124.0,,,
PEPV,4000,1,10.0,20.0,5179.0,52.2,1036.0,99.22,,,
PEPV,4000,2,10.0,20.0,5110.0,51.5,1022.0,99.22,,,
PEPV,4000,3,10.0,20.0,5001.0,50.4,1000.0,99.22,,,
PEPV-MIX,4000,1,10.0,20.0,6320.0,63.7,1264.0,99.22,,,
PEPV-MIX,4000,2,8.0,16.0,6226.0,50.2,996.2,124.0,,,
PEPV-MIX,4000,3,6.0,16.0,6201.0,50.0,992.2,124.0,,,
PEPV,3000,1,10.0,20.0,4911.0,49.5,982.3,99.22,,,
PEPV,3000,2,10.0,20.0,4763.0,48.0,952.5,99.22,,,
PEPV,3000,3,10.0,20.0,4683.0,47.2,936.6,99.22,,,
PEPV-MIX,3000,1,10.0,20.0,5318.0,53.6,1064.0,99.22,,,
PEPV-MIX,3000,2,10.0,20.0,5229.0,52.7,1046.0,99.22,,,
PEPV-MIX,3000,3,10.0,20.0,5199.0,52.4,1040.0,99.22,,,
SDL-5,2000,4,16.0,32.0,3342.0,53.9,1070.0,62.01,,,
SDL-5,2000,5,15.0,30.0,3347.0,50.6,1004.0,66.15,,,
SDL-5,2000,6,15.0,30.0,3347.0,50.6,1004.0,66.15,,,
Siltech,1000,1,47.0,94.0,1163.0,55.1,1093.0,21.11,,,
Siltech,1000,2,43.0,86.0,1156.0,50.1,994.2,23.07,,,
Siletch,1000,3,43.0,86.0,1154.0,50.0,992.2,23.07,,,
SDL-5,1000,4,48.0,96.0,1075.0,52.0,1032.0,20.67,,,
SDL-5,1000,5,48.0,96.0,1073.0,51.9,1030.0,20.67,,,
SDL-5,1000,6,47.0,94.0,1072.0,50.8,1008.0,21.11,,,
BLUESIL,1000,1,34.0,68.0,1471.0,50.4,1000.0,29.18,,,
BLUESIL,1000,2,34.0,68.0,1462.0,50.1,994.2,29.18,,,
BLUESIL,1000,3,34.0,68.0,1445.0,49.5,982.3,29.18,,,
Siltech-b,500,1,90.0,180.0,577.7,52.4,1040.0,11.02,,,
Siltech-b,500,2,90.0,180.0,567.8,51.5,1022.0,11.02,,,
Siltech-b,500,3,90.0,180.0,567.8,51.5,1022.0,11.02,,,
SILTECH,500,4,90.0,180.0,552.3,50.1,994.2,11.02,,,
SILTECH,500,5,90.0,180.0,550.1,50.1,990.2,11.02,,,
SILTECH,500,6,90.0,180.0,550.1,49.9,990.2,11.02,,,
SILTECH,350,1,120.0,240.0,417.6,50.5,1002.0,8.27,,,
SILTECH,350,2,120.0,240.0,413.4,50.0,992.2,8.27,,,
SILTECH,350,3,120.0,240.0,410.9,49.7,986.2,8.27,,,
BLUESIL,350,4,120.0,240.0,412.6,49.9,990.2,8.27,,,
BLUESIL,350,5,120.0,240.0,411.8,49.8,988.2,8.27,,,
BLUESIL,350,6,120.0,240.0,411.8,49.8,988.2,8.27,,,
SILTECH,200,4,200.0,400.0,225.2,45.5,900.9,4.96,,,
SILTECH,200,5,200.0,400.0,224.7,45.3,898.9,4.96,,,
SILTECH,200,6,200.0,400.0,225.2,45.4,898.9,4.96,,,
