Repository: AC-Formulations-SDL5/Automated_Viscometry

# Automated Viscometry Platform V3

## Digital Viscometry for Self-Driving Laboratories
  <strong>Acceleration Consortium - Formulation | Self-Driving Lab #5</strong><br>

<em>Redefining viscosity measurement through data-driven automation</em>
---

## 🔬 **Project Abstract**

Self-driving laboratories demand physical characterization methods that generate rich, machine-readable datasets through automated workflows, yet classical rheological measurements remain constrained by geometric precision requirements incompatible with robotic execution. 

This project introduces a **data-driven digital viscometry approach** that reframes viscosity measurement as a signal interpretation problem rather than a geometric precision challenge. A commercial Brookfield DV2T-RV rotational viscometer with cone–plate geometry, integrated with a CNC positioning system, generates information-rich torque–displacement profiles through automated Z-axis scanning.

**Key Innovation**: Algorithmic replication of manual protocols fails catastrophically in robotic systems, while our data-driven feature extraction strategy exploiting stable hydrodynamic regimes achieves precision suitable for formulation screening and batch comparison.

---

## 🎯 **Key Features & Capabilities**

### 🤖 **Complete Automation Pipeline**
- **18-position sample holder** with automated positioning
- **Integrated washing station** for cross-contamination prevention
- **Closed-loop optimization** compatible with autonomous discovery workflows
- **Real-time monitoring** through web-based dashboard

### 🧠 **Intelligence & Optimization**
- **Machine learning models** for viscosity prediction from torque profiles
- **Bayesian optimization** to minimize testing time across 18 samples
- **Digital feature extraction** from hydrodynamic signal patterns
- **Gap-independent viscosity inference** eliminating precision hardware requirements

### 🔧 **Multi-Platform Integration**
- **CNC machine control** for precise positioning
- **Brookfield DV2T-RV viscometer** communication
- **ESP32-based pump control** for washing sequences
- **Real-time data streaming** and visualization

---

## 🏗️ **System Architecture**

### **Hardware Components**
```
┌─────────────────┬──────────────────┬─────────────────┐
│   CNC Platform  │    Viscometer    │   Pump System   │
│                 │                  │                 │
│ • 3-axis control│ • Brookfield     │ • ESP32 control │
│ • 18-cell holder│   DV2T-RV        │ • Solvent pump  │
│ • Auto positioning│ • Cone-plate   │ • Air pump      │
│ • Wash stations │   geometry       │ • Auto washing  │
└─────────────────┴──────────────────┴─────────────────┘
                           │
                    ┌──────▼──────┐
                    │   Control   │
                    │  Computer   │
                    │             │
                    │ • Python    │
                    │ • Web UI    │
                    │ • ML Engine │
                    └─────────────┘
```

### **Software Architecture**
```
┌─────────────────────────────────────────────────────┐
│                 Web Interface                       │
│  ┌─────────────────┬─────────────────────────────┐  │
│  │  Platform Map   │    Real-time Plotting       │  │
│  │  • Cell status  │    • Torque vs Height       │  │
│  │  • CNC position │    • Live data streaming    │  │
│  └─────────────────┴─────────────────────────────┘  │
└─────────────────────┬───────────────────────────────┘
                      │
┌─────────────────────▼───────────────────────────────┐
│              Orchestration Engine                   │
│  ┌─────────────┬─────────────┬─────────────────────┐ │
│  │ CNC Control │ Viscometer  │   Pump Control      │ │

### **Data Science & Machine Learning**

### **Data Quality**
- **Rich datasets**: 1000+ data points per sample
- **Machine-readable**: JSON/CSV export for ML pipelines
- **Reproducibility**: CV < 3% for repeat measurements
- **Gap-independence**: ±10μm tolerance vs ±1μm traditional requirement

---

### **Automated Measurement Campaign**
```python

# Configure 18-sample measurement campaign
campaign = ViscoMeasurementCampaign(
    samples=load_sample_manifest('batch_2024_04.json'),
    optimization='bayesian',  # Minimize travel time
    washing_protocol='standard',
    ml_prediction=True
)

### **Data Analysis Pipeline**
```python

# Process measurement results
analyzer = ViscosityDataAnalyzer()
features = analyzer.extract_features(raw_torque_data)
viscosity = analyzer.predict_viscosity(features)
quality_score = analyzer.assess_measurement_quality(features)
```

---

## 🧪 **Experimental Validation**

### **📊 Data Science & Machine Learning**
- **Feature engineering** from time-series sensor data
- **Supervised learning** for regression tasks
- **Model validation** and cross-validation techniques
- **Bayesian optimization** for experimental design
- **Statistical analysis** and uncertainty quantification

File: dynamic_analysis_all_polymers_custom_PARTIAL_20260527_102808.csv
# Dynamic Analysis - Mode: CUSTOM (PARTIAL RESULTS)
# Experiment Name: all_polymers
# Test RPMs (global fallback): [0.8]
"# Per-cell RPM overrides: {1: [90.0], 2: [7.0], 3: [15.0], 4: [12.0], 5: [0.8], 6: [95.0], 7: [1.4], 8: [0.4], 10: [23.0], 11: [2.9], 12: [1.0], 13: [10.0], 14: [1.0], 15: [0.5], 16: [0.1]}"
"# Per-cell sample labels: {1: '5%300KPEG_0.577', 2: '10%300KPEG_7.158', 3: '5%600KPEG_3.254', 4: '6.5%600KPEG_4.109', 5: '10%600KPEG_64.25', 6: '1%Sola_0.522', 7: '2%Sola_35.86', 8: '3%Sola_130.7', 10: '1%Sep_2.148', 11: '1.5%Sep_17.24', 12: '2%Sep_50.11', 13: '0.1%car980_', 14: '0.3%car980_58.64', 15: '0.4%car980_116.7', 16: '0.5%car980_473.3'}"
# Timestamp: 20260527_102808
"# Cell numbering: Row 1 = cells 1-6, Row 2 = cells 7-12, Row 3 = cells 13-18"
"# Completed cells: [1, 2, 3, 4]"
# Feedback Control: ENABLED
"# Feedback R2 Thresholds: Drag = 0.975, CV = 0.975, Slope = 0.975, Confidence = 0.8"
"# Confidence Weights: 2nd-Deriv(Drag/CV/Slope) = 0.2/0.2/0.2, R2(Drag/CV/Slope) = 0.2/0.2/0.2"
# Low-torque liquid-contact hunt: skip Z-rows when first sample at elapsed >= 5.0s is < 25.00% (regular runs only); skipped rows use <25% and SKIPPED metrics
# WARNING: Experiment was terminated early - these are partial results
# Viscosity prediction mode: Non-Newtonian
# Predicted Viscosity Results
"# Cell,Cell_Label,RPM,Viscosity_kCp,a,b,flow_index,n_points_used,fit_success"
"# 1,5%300KPEG_0.577,90.0,0.7519715406922318,0.32273456682070034,-0.1991736069035958,0.1386282305088148,6,True"
"# 2,10%300KPEG_7.158,7.0,67.52390089977895,28.9802149784459,-2.2297113605543637,1.9999999999999998,6,True"
"# 3,5%600KPEG_3.254,15.0,39.727890130348214,17.050596622467044,-2.4935558532844846,1.9999999999999998,6,True"
"# 4,6.5%600KPEG_4.109,12.0,6.863197036303725,2.9455781271689805,-0.7326016683626557,0.6461088306437573,6,True"

row,cell,Cell_Label,Z_Height_mm,RPM,Elapsed_Time_s,Torque_%,Rotational_Drag,CV,R_2,Trend_Slope,Second_derivative,Second_derivative_drag,Second_derivative_cv,Second_derivative_slope,R_2_drag,R_2_cv,R_2_slope,Hit_2nd_Deriv_Drag,Hit_2nd_Deriv_CV,Hit_2nd_Deriv_Slope,Hit_R_2_Drag,Hit_R_2_CV,Hit_R_2_Slope,Samples_Collected_At_Z,Hit_Point_Confidence,Hit_Detected,Hit_Reasons
1,1,5%300KPEG_0.577,-65.740,90.0,5.03,34.110,0.379000,0.000000,0.000000,0.000000,0.000000,0.000000,0.000000,0.000000,0.000000,0.000000,0.000000,False,False,False,False,False,False,4,0.000000,False,insufficient_data
1,1,5%300KPEG_0.577,-65.740,90.0,10.10,33.800,0.375556,0.000000,0.000000,0.000000,0.000000,0.000000,0.000000,0.000000,0.000000,0.000000,0.000000,False,False,False,False,False,False,4,0.000000,False,insufficient_data
1,1,5%300KPEG_0.577,-65.740,90.0,15.07,33.560,0.372889,0.000000,0.000000,0.000000,0.000000,0.000000,0.000000,0.000000,0.000000,0.000000,0.000000,False,False,False,False,False,False,4,0.000000,False,insufficient_data
1,1,5%300KPEG_0.577,-65.740,90.0,20.05,33.430,0.371444,0.000000,0.000000,0.000000,0.000000,0.000000,0.000000,0.000000,0.000000,0.000000,0.000000,False,False,False,False,False,False,4,0.000000,False,insufficient_data
1,1,5%300KPEG_0.577,-65.760,90.0,5.02,33.420,0.371333,0.000000,0.000000,0.000000,0.000000,0.000000,0.000000,0.000000,0.000000,0.000000,0.000000,False,False,False,False,False,False,3,0.000000,False,insufficient_data
1,1,5%300KPEG_0.577,-65.760,90.0,10.10,33.470,0.371889,0.000000,0.000000,0.000000,0.000000,0.000000,0.000000,0.000000,0.000000,0.000000,0.000000,False,False,False,False,False,False,3,0.000000,False,insufficient_data
1,1,5%300KPEG_0.577,-65.760,90.0,15.07,33.480,0.372000,0.000000,0.000000,0.000000,0.000000,0.000000,0.000000,0.000000,0.000000,0.000000,0.000000,False,False,False,False,False,False,3,0.000000,False,insufficient_data
1,1,5%300KPEG_0.577,-65.780,90.0,5.03,33.920,0.376889,0.000000,0.000000,0.000000,0.000000,0.000000,0.000000,0.000000,0.000000,0.000000,0.000000,False,False,False,False,False,False,3,0.000000,False,insufficient_data
1,1,5%300KPEG_0.577,-65.780,90.0,10.01,33.960,0.377333,0.000000,0.000000,0.000000,0.000000,0.000000,0.000000,0.000000,0.000000,0.000000,0.000000,False,False,False,False,False,False,3,0.000000,False,insufficient_data
1,1,5%300KPEG_0.577,-65.780,90.0,15.08,33.980,0.377556,0.000000,0.000000,0.000000,0.000000,0.000000,0.000000,0.000000,0.000000,0.000000,0.000000,False,False,False,False,False,False,3,0.000000,False,insufficient_data
1,1,5%300KPEG_0.577,-65.800,90.0,5.03,34.340,0.381556,0.000000,0.000000,0.000000,0.000000,0.000000,0.000000,0.000000,0.000000,0.000000,0.000000,False,False,False,False,False,False,3,0.000000,False,insufficient_data
1,1,5%300KPEG_0.577,-65.800,90.0,10.00,34.340,0.381556,0.000000,0.000000,0.000000,0.000000,0.000000,0.000000,0.000000,0.000000,0.000000,0.000000,False,False,False,False,False,False,3,0.000000,False,insufficient_data
1,1,5%300KPEG_0.577,-65.800,90.0,15.08,34.350,0.381667,0.000000,0.000000,0.000000,0.000000,0.000000,0.000000,0.000000,0.000000,0.000000,0.000000,False,False,False,False,False,False,3,0.000000,False,insufficient_data
1,1,5%300KPEG_0.577,-65.820,90.0,5.03,34.620,0.384667,0.000000,0.000000,0.000000,0.000000,0.000000,0.000000,0.000000,0.000000,0.000000,0.000000,False,False,False,False,False,False,3,0.000000,False,insufficient_data
1,1,5%300KPEG_0.577,-65.820,90.0,10.00,34.650,0.385000,0.000000,0.000000,0.000000,0.000000,0.000000,0.000000,0.000000,0.000000,0.000000,0.000000,False,False,False,False,False,False,3,0.000000,False,insufficient_data
1,1,5%300KPEG_0.577,-65.820,90.0,15.08,34.640,0.384889,0.000000,0.000000,0.000000,0.000000,0.000000,0.000000,0.000000,0.000000,0.000000,0.000000,False,False,False,False,False,False,3,0.000000,False,insufficient_data
1,1,5%300KPEG_0.577,-65.840,90.0,5.03,35.010,0.389000,0.000000,0.000000,0.000000,0.000000,0.000000,0.000000,0.000000,0.000000,0.000000,0.000000,False,False,False,False,False,False,3,0.000000,False,insufficient_data
1,1,5%300KPEG_0.577,-65.840,90.0,10.00,35.000,0.388889,0.000000,0.000000,0.000000,0.000000,0.000000,0.000000,0.000000,0.000000,0.000000,0.000000,False,False,False,False,False,False,3,0.000000,False,insufficient_data
1,1,5%300KPEG_0.577,-65.840,90.0,15.07,35.020,0.389111,0.000000,0.000000,0.000000,0.000000,0.000000,0.000000,0.000000,0.000000,0.000000,0.000000,False,False,False,False,False,False,3,0.000000,False,insufficient_data
1,1,5%300KPEG_0.577,-65.860,90.0,5.03,35.440,0.393778,0.000000,0.000000,0.000000,0.000000,0.000000,0.000000,0.000000,0.000000,0.000000,0.000000,False,False,False,False,False,False,3,0.000000,False,insufficient_data
1,1,5%300KPEG_0.577,-65.860,90.0,10.09,35.420,0.393556,0.000000,0.000000,0.000000,0.000000,0.000000,0.000000,0.000000,0.000000,0.000000,0.000000,False,False,False,False,False,False,3,0.000000,False,insufficient_data
1,1,5%300KPEG_0.577,-65.860,90.0,15.06,35.450,0.393889,0.000000,0.000000,0.000000,0.000000,0.000000,0.000000,0.000000,0.000000,0.000000,0.000000,False,False,False,False,False,False,3,0.000000,False,insufficient_data
1,1,5%300KPEG_0.577,-65.880,90.0,5.03,35.820,0.398000,0.000000,0.995943,-0.209444,-1.388889,-1.388889,3.081270,0.000000,0.995943,0.000000,0.000000,False,False,False,False,False,False,3,0.000000,False,
1,1,5%300KPEG_0.577,-65.880,90.0,10.01,35.850,0.398333,0.000000,0.995943,-0.209444,-1.388889,-1.388889,3.081270,0.000000,0.995943,0.000000,0.000000,False,False,False,False,False,False,3,0.000000,False,
1,1,5%300KPEG_0.577,-65.880,90.0,15.08,35.830,0.398111,0.000000,0.995943,-0.209444,-1.388889,-1.388889,3.081270,0.000000,0.995943,0.000000,0.000000,False,False,False,False,False,False,3,0.000000,False,
1,1,5%300KPEG_0.577,-65.900,90.0,5.03,36.300,0.403333,0.671731,0.997664,-0.232778,3.333333,3.333333,2.509704,-58.333333,0.997664,0.671731,0.000000,False,False,False,False,True,False,3,0.200000,False,hit_r2_cv (R^2=0.6717)
1,1,5%300KPEG_0.577,-65.900,90.0,10.00,36.320,0.403556,0.671731,0.997664,-0.232778,3.333333,3.333333,2.509704,-58.333333,0.997664,0.671731,0.000000,False,False,False,False,True,False,3,0.200000,False,hit_r2_cv (R^2=0.6717)
1,1,5%300KPEG_0.577,-65.900,90.0,15.07,36.330,0.403667,0.671731,0.997664,-0.232778,3.333333,3.333333,2.509704,-58.333333,0.997664,0.671731,0.000000,False,False,False,False,True,False,3,0.200000,False,hit_r2_cv (R^2=0.6717)
1,1,5%300KPEG_0.577,-65.920,90.0,5.03,36.760,0.408444,0.683117,0.998356,-0.243333,-1.666667,-1.666667,-2.372395,-26.388889,0.998356,0.683117,0.883574,False,False,False,False,True,True,3,0.400000,False,hit_r2_cv (R^2=0.6831); hit_r2_slope (R^2=0.8836)
1,1,5%300KPEG_0.577,-65.920,90.0,10.00,36.740,0.408222,0.683117,0.998356,-0.243333,-1.666667,-1.666667,-2.372395,-26.388889,0.998356,0.683117,0.883574,False,False,False,False,True,True,3,0.400000,False,hit_r2_cv (R^2=0.6831); hit_r2_slope (R^2=0.8836)
1,1,5%300KPEG_0.577,-65.920,90.0,15.07,36.770,0.408556,0.683117,0.998356,-0.243333,-1.666667,-1.666667,-2.372395,-26.388889,0.998356,0.683117,0.883574,False,False,False,False,True,True,3,0.400000,False,hit_r2_cv (R^2=0.6831); hit_r2_slope (R^2=0.8836)
1,1,5%300KPEG_0.577,-65.940,90.0,5.02,37.140,0.412667,0.835986,0.998152,-0.242222,-1.388889,-1.388889,-2.062537,2.777778,0.998152,0.835986,0.691872,False,False,False,False,True,True,3,0.400000,False,hit_r2_cv (R^2=0.8360); hit_r2_slope (R^2=0.6919)
1,1,5%300KPEG_0.577,-65.940,90.0,10.09,37.170,0.413000,0.835986,0.998152,-0.242222,-1.388889,-1.388889,-2.062537,2.777778,0.998152,0.835986,0.691872,False,False,False,False,True,True,3,0.400000,False,hit_r2_cv (R^2=0.8360); hit_r2_slope (R^2=0.6919)
1,1,5%300KPEG_0.577,-65.940,90.0,15.06,37.160,0.412889,0.835986,0.998152,-0.242222,-1.388889,-1.388889,-2.062537,2.777778,0.998152,0.835986,0.691872,False,False,False,False,True,True,3,0.400000,False,hit_r2_cv (R^2=0.8360); hit_r2_slope (R^2=0.6919)
1,1,5%300KPEG_0.577,-65.960,90.0,5.03,37.470,0.416333,0.106474,0.992997,-0.229444,-1.944444,-1.944444,-1.883907,31.944444,0.992997,0.106474,0.581756,False,False,False,False,True,True,3,0.400000,False,"fail safe, experiment terminated"
1,1,5%300KPEG_0.577,-65.960,90.0,10.09,37.490,0.416556,0.106474,0.992997,-0.229444,-1.944444,-1.944444,-1.883907,31.944444,0.992997,0.106474,0.581756,False,False,False,False,True,True,3,0.400000,False,"fail safe, experiment terminated"
1,1,5%300KPEG_0.577,-65.960,90.0,15.06,37.480,0.416444,0.106474,0.992997,-0.229444,-1.944444,-1.944444,-1.883907,31.944444,0.992997,0.106474,0.581756,False,False,False,False,True,True,3,0.400000,False,"fail safe, experiment terminated"
1,2,10%300KPEG_7.158,-65.560,7.0,5.03,35.480,5.068571,0.000000,0.000000,0.000000,0.000000,0.000000,0.000000,0.000000,0.000000,0.000000,0.000000,False,False,False,False,False,False,4,0.000000,False,insufficient_data
1,2,10%300KPEG_7.158,-65.560,7.0,10.10,35.920,5.131429,0.000000,0.000000,0.000000,0.000000,0.000000,0.000000,0.000000,0.000000,0.000000,0.000000,False,False,False,False,False,False,4,0.000000,False,insufficient_data
1,2,10%300KPEG_7.158,-65.560,7.0,15.07,36.110,5.158571,0.000000,0.000000,0.000000,0.000000,0.000000,0.000000,0.000000,0.000000,0.000000,0.000000,False,False,False,False,False,False,4,0.000000,False,insufficient_data
1,2,10%300KPEG_7.158,-65.560,7.0,20.04,36.310,5.187143,0.000000,0.000000,0.000000,0.000000,0.000000,0.000000,0.000000,0.000000,0.000000,0.000000,False,False,False,False,False,False,4,0.000000,False,insufficient_data
1,2,10%300KPEG_7.158,-65.580,7.0,5.03,36.530,5.218571,0.000000,0.000000,0.000000,0.000000,0.000000,0.000000,0.000000,0.000000,0.000000,0.000000,False,False,False,False,False,False,3,0.000000,False,insufficient_data
1,2,10%300KPEG_7.158,-65.580,7.0,10.00,36.560,5.222857,0.000000,0.000000,0.000000,0.000000,0.000000,0.000000,0.000000,0.000000,0.000000,0.000000,False,False,False,False,False,False,3,0.000000,False,insufficient_data
1,2,10%300KPEG_7.158,-65.580,7.0,15.07,36.270,5.181429,0.000000,0.000000,0.000000,0.000000,0.000000,0.000000,0.000000,0.000000,0.000000,0.000000,False,False,False,False,False,False,3,0.000000,False,insufficient_data
1,2,10%300KPEG_7.158,-65.600,7.0,5.03,36.680,5.240000,0.000000,0.000000,0.000000,0.000000,0.000000,0.000000,0.000000,0.000000,0.000000,0.000000,False,False,False,False,False,False,3,0.000000,False,insufficient_data
1,2,10%300KPEG_7.158,-65.600,7.0,10.00,36.760,5.251429,0.000000,0.000000,0.000000,0.000000,0.000000,0.000000,0.000000,0.000000,0.000000,0.000000,False,False,False,False,False,False,3,0.000000,False,insufficient_data
1,2,10%300KPEG_7.158,-65.600,7.0,15.07,36.690,5.241429,0.000000,0.000000,0.000000,0.000000,0.000000,0.000000,0.000000,0.000000,0.000000,0.000000,False,False,False,False,False,False,3,0.000000,False,insufficient_data
1,2,10%300KPEG_7.158,-65.620,7.0,5.03,37.220,5.317143,0.000000,0.000000,0.000000,0.000000,0.000000,0.000000,0.000000,0.000000,0.000000,0.000000,False,False,False,False,False,False,3,0.000000,False,insufficient_data
1,2,10%300KPEG_7.158,-65.620,7.0,10.10,37.370,5.338571,0.000000,0.000000,0.000000,0.000000,0.000000,0.000000,0.000000,0.000000,0.000000,0.000000,False,False,False,False,False,False,3,0.000000,False,insufficient_data
1,2,10%300KPEG_7.158,-65.620,7.0,15.07,37.320,5.331429,0.000000,0.000000,0.000000,0.000000,0.000000,0.000000,0.000000,0.000000,0.000000,0.000000,False,False,False,False,False,False,3,0.000000,False,insufficient_data
1,2,10%300KPEG_7.158,-65.640,7.0,5.02,37.920,5.417143,0.000000,0.000000,0.000000,0.000000,0.000000,0.000000,0.000000,0.000000,0.000000,0.000000,False,False,False,False,False,False,3,0.000000,False,insufficient_data
1,2,10%300KPEG_7.158,-65.640,7.0,10.09,38.070,5.438571,0.000000,0.000000,0.000000,0.000000,0.000000,0.000000,0.000000,0.000000,0.000000,0.000000,False,False,False,False,False,False,3,0.000000,False,insufficient_data
1,2,10%300KPEG_7.158,-65.640,7.0,15.06,38.030,5.432857,0.000000,0.000000,0.000000,0.000000,0.000000,0.000000,0.000000,0.000000,0.000000,0.000000,False,False,False,False,False,False,3,0.000000,False,insufficient_data
1,2,10%300KPEG_7.158,-65.660,7.0,5.03,38.670,5.524286,0.000000,0.000000,0.000000,0.000000,0.000000,0.000000,0.000000,0.000000,0.000000,0.000000,False,False,False,False,False,False,3,0.000000,False,insufficient_data
1,2,10%300KPEG_7.158,-65.660,7.0,10.00,38.790,5.541429,0.000000,0.000000,0.000000,0.000000,0.000000,0.000000,0.000000,0.000000,0.000000,0.000000,False,False,False,False,False,False,3,0.000000,False,insufficient_data
1,2,10%300KPEG_7.158,-65.660,7.0,15.07,38.760,5.537143,0.000000,0.000000,0.000000,0.000000,0.000000,0.000000,0.000000,0.000000,0.000000,0.000000,False,False,False,False,False,False,3,0.000000,False,insufficient_data
1,2,10%300KPEG_7.158,-65.680,7.0,5.03,39.310,5.615714,0.000000,0.000000,0.000000,0.000000,0.000000,0.000000,0.000000,0.000000,0.000000,0.000000,False,False,False,False,False,False,3,0.000000,False,insufficient_data
1,2,10%300KPEG_7.158,-65.680,7.0,10.09,39.420,5.631429,0.000000,0.000000,0.000000,0.000000,0.000000,0.000000,0.000000,0.000000,0.000000,0.000000,False,False,False,False,False,False,3,0.000000,False,insufficient_data
1,2,10%300KPEG_7.158,-65.680,7.0,15.07,39.400,5.628571,0.000000,0.000000,0.000000,0.000000,0.000000,0.000000,0.000000,0.000000,0.000000,0.000000,False,False,False,False,False,False,3,0.000000,False,insufficient_data
1,2,10%300KPEG_7.158,-65.700,7.0,5.03,39.950,5.707143,0.000000,0.999542,-4.935714,17.857143,17.857143,-4.437492,0.000000,0.999542,0.000000,0.000000,False,False,False,False,False,False,3,0.000000,False,
1,2,10%300KPEG_7.158,-65.700,7.0,10.00,40.090,5.727143,0.000000,0.999542,-4.935714,17.857143,17.857143,-4.437492,0.000000,0.999542,0.000000,0.000000,False,False,False,False,False,False,3,0.000000,False,
1,2,10%300KPEG_7.158,-65.700,7.0,15.08,40.090,5.727143,0.000000,0.999542,-4.935714,17.857143,17.857143,-4.437492,0.000000,0.999542,0.000000,0.000000,False,False,False,False,False,False,3,0.000000,False,
1,2,10%300KPEG_7.158,-65.720,7.0,5.03,40.620,5.802857,0.509860,0.999681,-4.850000,-7.142857,-7.142857,-1.513597,214.285714,0.999681,0.509860,0.000000,False,False,False,False,True,False,3,0.200000,False,hit_r2_cv (R^2=0.5099)
1,2,10%300KPEG_7.158,-65.720,7.0,10.10,40.760,5.822857,0.509860,0.999681,-4.850000,-7.142857,-7.142857,-1.513597,214.285714,0.999681,0.509860,0.000000,False,False,False,False,True,False,3,0.200000,False,hit_r2_cv (R^2=0.5099)
1,2,10%300KPEG_7.158,-65.720,7.0,15.07,40.760,5.822857,0.509860,0.999681,-4.850000,-7.142857,-7.142857,-1.513597,214.285714,0.999681,0.509860,0.000000,False,False,False,False,True,False,3,0.200000,False,hit_r2_cv (R^2=0.5099)
1,2,10%300KPEG_7.158,-65.740,7.0,5.03,41.360,5.908571,0.109395,0.999842,-4.814286,7.142857,7.142857,0.697671,89.285714,0.999842,0.109395,0.878738,False,False,False,False,True,True,3,0.400000,False,hit_r2_cv (R^2=0.1094); hit_r2_slope (R^2=0.8787)
1,2,10%300KPEG_7.158,-65.740,7.0,10.01,41.470,5.924286,0.109395,0.999842,-4.814286,7.142857,7.142857,0.697671,89.285714,0.999842,0.109395,0.878738,False,False,False,False,True,True,3,0.400000,False,hit_r2_cv (R^2=0.1094); hit_r2_slope (R^2=0.8787)
1,2,10%300KPEG_7.158,-65.740,7.0,15.09,41.450,5.921429,0.109395,0.999842,-4.814286,7.142857,7.142857,0.697671,89.285714,0.999842,0.109395,0.878738,False,False,False,False,True,True,3,0.400000,False,hit_r2_cv (R^2=0.1094); hit_r2_slope (R^2=0.8787)
1,2,10%300KPEG_7.158,-65.760,7.0,5.03,42.040,6.005714,0.965471,0.999948,-4.842857,-10.714286,-10.714286,0.852033,-71.428571,0.999948,0.965471,0.182836,False,False,False,False,True,True,3,0.400000,False,hit_r2_cv (R^2=0.9655); hit_r2_slope (R^2=0.1828)
1,2,10%300KPEG_7.158,-65.760,7.0,10.00,42.130,6.018571,0.965471,0.999948,-4.842857,-10.714286,-10.714286,0.852033,-71.428571,0.999948,0.965471,0.182836,False,False,False,False,True,True,3,0.400000,False,hit_r2_cv (R^2=0.9655); hit_r2_slope (R^2=0.1828)
1,2,10%300KPEG_7.158,-65.760,7.0,15.08,42.110,6.015714,0.965471,0.999948,-4.842857,-10.714286,-10.714286,0.852033,-71.428571,0.999948,0.965471,0.182836,False,False,False,False,True,True,3,0.400000,False,hit_r2_cv (R^2=0.9655); hit_r2_slope (R^2=0.1828)
1,2,10%300KPEG_7.158,-65.780,7.0,5.03,42.750,6.107143,0.951000,0.999959,-4.835714,10.714286,10.714286,-0.417394,17.857143,0.999959,0.951000,0.595238,False,False,False,False,True,True,3,0.400000,False,"fail safe, experiment terminated"
1,2,10%300KPEG_7.158,-65.780,7.0,10.10,42.820,6.117143,0.951000,0.999959,-4.835714,10.714286,10.714286,-0.417394,17.857143,0.999959,0.951000,0.595238,False,False,False,False,True,True,3,0.400000,False,"fail safe, experiment terminated"
1,2,10%300KPEG_7.158,-65.780,7.0,15.07,42.800,6.114286,0.951000,0.999959,-4.835714,10.714286,10.714286,-0.417394,17.857143,0.999959,0.951000,0.595238,False,False,False,False,True,True,3,0.400000,False,"fail safe, experiment terminated"
1,3,5%600KPEG_3.254,-65.420,15.0,5.02,36.630,2.442000,0.000000,0.000000,0.000000,0.000000,0.000000,0.000000,0.000000,0.000000,0.000000,0.000000,False,False,False,False,False,False,3,0.000000,False,insufficient_data
1,3,5%600KPEG_3.254,-65.420,15.0,10.10,36.540,2.436000,0.000000,0.000000,0.000000,0.000000,0.000000,0.000000,0.000000,0.000000,0.000000,0.000000,False,False,False,False,False,False,3,0.000000,False,insufficient_data
1,3,5%600KPEG_3.254,-65.420,15.0,15.07,36.440,2.429333,0.000000,0.000000,0.000000,0.000000,0.000000,0.000000,0.000000,0.000000,0.000000,0.000000,False,False,False,False,False,False,3,0.000000,False,insufficient_data
1,3,5%600KPEG_3.254,-65.440,15.0,5.03,36.480,2.432000,0.000000,0.000000,0.000000,0.000000,0.000000,0.000000,0.000000,0.000000,0.000000,0.000000,False,False,False,False,False,False,3,0.000000,False,insufficient_data
1,3,5%600KPEG_3.254,-65.440,15.0,10.10,36.410,2.427333,0.000000,0.000000,0.000000,0.000000,0.000000,0.000000,0.000000,0.000000,0.000000,0.000000,False,False,False,False,False,False,3,0.000000,False,insufficient_data
1,3,5%600KPEG_3.254,-65.440,15.0,15.07,36.300,2.420000,0.000000,0.000000,0.000000,0.000000,0.000000,0.000000,0.000000,0.000000,0.000000,0.000000,False,False,False,False,False,False,3,0.000000,False,insufficient_data
1,3,5%600KPEG_3.254,-65.460,15.0,5.03,36.380,2.425333,0.000000,0.000000,0.000000,0.000000,0.000000,0.000000,0.000000,0.000000,0.000000,0.000000,False,False,False,False,False,False,3,0.000000,False,insufficient_data
1,3,5%600KPEG_3.254,-65.460,15.0,10.00,36.360,2.424000,0.000000,0.000000,0.000000,0.000000,0.000000,0.000000,0.000000,0.000000,0.000000,0.000000,False,False,False,False,False,False,3,0.000000,False,insufficient_data
1,3,5%600KPEG_3.254,-65.460,15.0,15.08,36.260,2.417333,0.000000,0.000000,0.000000,0.000000,0.000000,0.000000,0.000000,0.000000,0.000000,0.000000,False,False,False,False,False,False,3,0.000000,False,insufficient_data
1,3,5%600KPEG_3.254,-65.480,15.0,5.03,36.490,2.432667,0.000000,0.000000,0.000000,0.000000,0.000000,0.000000,0.000000,0.000000,0.000000,0.000000,False,False,False,False,False,False,3,0.000000,False,insufficient_data
1,3,5%600KPEG_3.254,-65.480,15.0,10.01,36.460,2.430667,0.000000,0.000000,0.000000,0.000000,0.000000,0.000000,0.000000,0.000000,0.000000,0.000000,False,False,False,False,False,False,3,0.000000,False,insufficient_data
1,3,5%600KPEG_3.254,-65.480,15.0,15.07,36.420,2.428000,0.000000,0.000000,0.000000,0.000000,0.000000,0.000000,0.000000,0.000000,0.000000,0.000000,False,False,False,False,False,False,3,0.000000,False,insufficient_data
1,3,5%600KPEG_3.254,-65.500,15.0,5.02,36.680,2.445333,0.000000,0.000000,0.000000,0.000000,0.000000,0.000000,0.000000,0.000000,0.000000,0.000000,False,False,False,False,False,False,3,0.000000,False,insufficient_data
1,3,5%600KPEG_3.254,-65.500,15.0,10.09,36.720,2.448000,0.000000,0.000000,0.000000,0.000000,0.000000,0.000000,0.000000,0.000000,0.000000,0.000000,False,False,False,False,False,False,3,0.000000,False,insufficient_data
1,3,5%600KPEG_3.254,-65.500,15.0,15.07,36.720,2.448000,0.000000,0.000000,0.000000,0.000000,0.000000,0.000000,0.000000,0.000000,0.000000,0.000000,False,False,False,False,False,False,3,0.000000,False,insufficient_data
1,3,5%600KPEG_3.254,-65.520,15.0,5.03,37.220,2.481333,0.000000,0.000000,0.000000,0.000000,0.000000,0.000000,0.000000,0.000000,0.000000,0.000000,False,False,False,False,False,False,3,0.000000,False,insufficient_data
1,3,5%600KPEG_3.254,-65.520,15.0,10.10,37.270,2.484667,0.000000,0.000000,0.000000,0.000000,0.000000,0.000000,0.000000,0.000000,0.000000,0.000000,False,False,False,False,False,False,3,0.000000,False,insufficient_data
1,3,5%600KPEG_3.254,-65.520,15.0,15.06,37.310,2.487333,0.000000,0.000000,0.000000,0.000000,0.000000,0.000000,0.000000,0.000000,0.000000,0.000000,False,False,False,False,False,False,3,0.000000,False,insufficient_data
1,3,5%600KPEG_3.254,-65.540,15.0,5.03,37.870,2.524667,0.000000,0.000000,0.000000,0.000000,0.000000,0.000000,0.000000,0.000000,0.000000,0.000000,False,False,False,False,False,False,3,0.000000,False,insufficient_data
1,3,5%600KPEG_3.254,-65.540,15.0,10.10,37.890,2.526000,0.000000,0.000000,0.000000,0.000000,0.000000,0.000000,0.000000,0.000000,0.000000,0.000000,False,False,False,False,False,False,3,0.000000,False,insufficient_data
1,3,5%600KPEG_3.254,-65.540,15.0,15.07,37.960,2.530667,0.000000,0.000000,0.000000,0.000000,0.000000,0.000000,0.000000,0.000000,0.000000,0.000000,False,False,False,False,False,False,3,0.000000,False,insufficient_data
1,3,5%600KPEG_3.254,-65.560,15.0,5.03,38.510,2.567333,0.000000,0.983130,-1.893333,5.000000,5.000000,-4.016459,0.000000,0.983130,0.000000,0.000000,False,False,False,False,False,False,3,0.000000,False,
1,3,5%600KPEG_3.254,-65.560,15.0,10.10,38.580,2.572000,0.000000,0.983130,-1.893333,5.000000,5.000000,-4.016459,0.000000,0.983130,0.000000,0.000000,False,False,False,False,False,False,3,0.000000,False,
1,3,5%600KPEG_3.254,-65.560,15.0,15.06,38.640,2.576000,0.000000,0.983130,-1.893333,5.000000,5.000000,-4.016459,0.000000,0.983130,0.000000,0.000000,False,False,False,False,False,False,3,0.000000,False,
1,3,5%600KPEG_3.254,-65.580,15.0,5.03,39.120,2.608000,0.971822,0.999496,-2.136667,-10.000000,-10.000000,-6.228102,-608.333333,0.999496,0.971822,0.000000,False,False,False,False,True,False,3,0.200000,False,hit_r2_cv (R^2=0.9718)
1,3,5%600KPEG_3.254,-65.580,15.0,10.01,39.220,2.614667,0.971822,0.999496,-2.136667,-10.000000,-10.000000,-6.228102,-608.333333,0.999496,0.971822,0.000000,False,False,False,False,True,False,3,0.200000,False,hit_r2_cv (R^2=0.9718)
1,3,5%600KPEG_3.254,-65.580,15.0,15.09,39.260,2.617333,0.971822,0.999496,-2.136667,-10.000000,-10.000000,-6.228102,-608.333333,0.999496,0.971822,0.000000,False,False,False,False,True,False,3,0.200000,False,hit_r2_cv (R^2=0.9718)
1,3,5%600KPEG_3.254,-65.600,15.0,5.03,39.830,2.655333,0.862594,0.999732,-2.153333,1.666667,1.666667,-6.078554,-41.666667,0.999732,0.862594,0.781908,False,False,False,False,True,True,3,0.400000,False,hit_r2_cv (R^2=0.8626); hit_r2_slope (R^2=0.7819)
1,3,5%600KPEG_3.254,-65.600,15.0,10.10,39.850,2.656667,0.862594,0.999732,-2.153333,1.666667,1.666667,-6.078554,-41.666667,0.999732,0.862594,0.781908,False,False,False,False,True,True,3,0.400000,False,hit_r2_cv (R^2=0.8626); hit_r2_slope (R^2=0.7819)
1,3,5%600KPEG_3.254,-65.600,15.0,15.06,39.890,2.659333,0.862594,0.999732,-2.153333,1.666667,1.666667,-6.078554,-41.666667,0.999732,0.862594,0.781908,False,False,False,False,True,True,3,0.400000,False,hit_r2_cv (R^2=0.8626); hit_r2_slope (R^2=0.7819)
1,3,5%600KPEG_3.254,-65.620,15.0,5.03,40.430,2.695333,0.564172,0.999416,-2.096667,-6.666667,-6.666667,-1.949342,141.666667,0.999416,0.564172,0.186853,False,False,False,False,True,True,3,0.400000,False,hit_r2_cv (R^2=0.5642); hit_r2_slope (R^2=0.1869)
1,3,5%600KPEG_3.254,-65.620,15.0,10.10,40.430,2.695333,0.564172,0.999416,-2.096667,-6.666667,-6.666667,-1.949342,141.666667,0.999416,0.564172,0.186853,False,False,False,False,True,True,3,0.400000,False,hit_r2_cv (R^2=0.5642); hit_r2_slope (R^2=0.1869)
1,3,5%600KPEG_3.254,-65.620,15.0,15.07,40.480,2.698667,0.564172,0.999416,-2.096667,-6.666667,-6.666667,-1.949342,141.666667,0.999416,0.564172,0.186853,False,False,False,False,True,True,3,0.400000,False,hit_r2_cv (R^2=0.5642); hit_r2_slope (R^2=0.1869)
1,3,5%600KPEG_3.254,-65.640,15.0,5.03,41.000,2.733333,0.027487,0.999883,-2.040000,3.333333,3.333333,0.068007,141.666667,0.999883,0.027487,0.892857,False,False,False,False,True,True,3,0.400000,False,"fail safe, experiment terminated"
1,3,5%600KPEG_3.254,-65.640,15.0,10.01,41.050,2.736667,0.027487,0.999883,-2.040000,3.333333,3.333333,0.068007,141.666667,0.999883,0.027487,0.892857,False,False,False,False,True,True,3,0.400000,False,"fail safe, experiment terminated"
1,3,5%600KPEG_3.254,-65.640,15.0,15.08,41.090,2.739333,0.027487,0.999883,-2.040000,3.333333,3.333333,0.068007,141.666667,0.999883,0.027487,0.892857,False,False,False,False,True,True,3,0.400000,False,"fail safe, experiment terminated"
1,4,6.5%600KPEG_4.109,-65.480,12.0,5.01,39.000,3.250000,0.000000,0.000000,0.000000,0.000000,0.000000,0.000000,0.000000,0.000000,0.000000,0.000000,False,False,False,False,False,False,3,0.000000,False,insufficient_data
1,4,6.5%600KPEG_4.109,-65.480,12.0,10.07,39.290,3.274167,0.000000,0.000000,0.000000,0.000000,0.000000,0.000000,0.000000,0.000000,0.000000,0.000000,False,False,False,False,False,False,3,0.000000,False,insufficient_data
1,4,6.5%600KPEG_4.109,-65.480,12.0,15.03,39.400,3.283333,0.000000,0.000000,0.000000,0.000000,0.000000,0.000000,0.000000,0.000000,0.000000,0.000000,False,False,False,False,False,False,3,0.000000,False,insufficient_data
1,4,6.5%600KPEG_4.109,-65.500,12.0,5.02,38.940,3.245000,0.000000,0.000000,0.000000,0.000000,0.000000,0.000000,0.000000,0.000000,0.000000,0.000000,False,False,False,False,False,False,4,0.000000,False,insufficient_data
1,4,6.5%600KPEG_4.109,-65.500,12.0,10.09,38.650,3.220833,0.000000,0.000000,0.000000,0.000000,0.000000,0.000000,0.000000,0.000000,0.000000,0.000000,False,False,False,False,False,False,4,0.000000,False,insufficient_data
1,4,6.5%600KPEG_4.109,-65.500,12.0,15.06,38.420,3.201667,0.000000,0.000000,0.000000,0.000000,0.000000,0.000000,0.000000,0.000000,0.000000,0.000000,False,False,False,False,False,False,4,0.000000,False,insufficient_data
1,4,6.5%600KPEG_4.109,-65.500,12.0,20.03,38.220,3.185000,0.000000,0.000000,0.000000,0.000000,0.000000,0.000000,0.000000,0.000000,0.000000,0.000000,False,False,False,False,False,False,4,0.000000,False,insufficient_data
1,4,6.5%600KPEG_4.109,-65.520,12.0,5.02,38.280,3.190000,0.000000,0.000000,0.000000,0.000000,0.000000,0.000000,0.000000,0.000000,0.000000,0.000000,False,False,False,False,False,False,3,0.000000,False,insufficient_data
1,4,6.5%600KPEG_4.109,-65.520,12.0,10.08,38.210,3.184167,0.000000,0.000000,0.000000,0.000000,0.000000,0.000000,0.000000,0.000000,0.000000,0.000000,False,False,False,False,False,False,3,0.000000,False,insufficient_data
1,4,6.5%600KPEG_4.109,-65.520,12.0,15.04,38.090,3.174167,0.000000,0.000000,0.000000,0.000000,0.000000,0.000000,0.000000,0.000000,0.000000,0.000000,False,False,False,False,False,False,3,0.000000,False,insufficient_data
1,4,6.5%600KPEG_4.109,-65.540,12.0,5.03,38.330,3.194167,0.000000,0.000000,0.000000,0.000000,0.000000,0.000000,0.000000,0.000000,0.000000,0.000000,False,False,False,False,False,False,3,0.000000,False,insufficient_data
1,4,6.5%600KPEG_4.109,-65.540,12.0,10.09,38.300,3.191667,0.000000,0.000000,0.000000,0.000000,0.000000,0.000000,0.000000,0.000000,0.000000,0.000000,False,False,False,False,False,False,3,0.000000,False,insufficient_data
1,4,6.5%600KPEG_4.109,-65.540,12.0,15.06,38.250,3.187500,0.000000,0.000000,0.000000,0.000000,0.000000,0.000000,0.000000,0.000000,0.000000,0.000000,False,False,False,False,False,False,3,0.000000,False,insufficient_data
1,4,6.5%600KPEG_4.109,-65.560,12.0,5.03,38.660,3.221667,0.000000,0.000000,0.000000,0.000000,0.000000,0.000000,0.000000,0.000000,0.000000,0.000000,False,False,False,False,False,False,3,0.000000,False,insufficient_data
1,4,6.5%600KPEG_4.109,-65.560,12.0,10.00,38.650,3.220833,0.000000,0.000000,0.000000,0.000000,0.000000,0.000000,0.000000,0.000000,0.000000,0.000000,False,False,False,False,False,False,3,0.000000,False,insufficient_data
1,4,6.5%600KPEG_4.109,-65.560,12.0,15.07,38.640,3.220000,0.000000,0.000000,0.000000,0.000000,0.000000,0.000000,0.000000,0.000000,0.000000,0.000000,False,False,False,False,False,False,3,0.000000,False,insufficient_data
1,4,6.5%600KPEG_4.109,-65.580,12.0,5.02,39.150,3.262500,0.000000,0.000000,0.000000,0.000000,0.000000,0.000000,0.000000,0.000000,0.000000,0.000000,False,False,False,False,False,False,3,0.000000,False,insufficient_data
1,4,6.5%600KPEG_4.109,-65.580,12.0,10.10,39.170,3.264167,0.000000,0.000000,0.000000,0.000000,0.000000,0.000000,0.000000,0.000000,0.000000,0.000000,False,False,False,False,False,False,3,0.000000,False,insufficient_data
1,4,6.5%600KPEG_4.109,-65.580,12.0,15.06,39.180,3.265000,0.000000,0.000000,0.000000,0.000000,0.000000,0.000000,0.000000,0.000000,0.000000,0.000000,False,False,False,False,False,False,3,0.000000,False,insufficient_data
1,4,6.5%600KPEG_4.109,-65.600,12.0,5.01,39.740,3.311667,0.000000,0.000000,0.000000,0.000000,0.000000,0.000000,0.000000,0.000000,0.000000,0.000000,False,False,False,False,False,False,3,0.000000,False,insufficient_data
1,4,6.5%600KPEG_4.109,-65.600,12.0,10.07,39.790,3.315833,0.000000,0.000000,0.000000,0.000000,0.000000,0.000000,0.000000,0.000000,0.000000,0.000000,False,False,False,False,False,False,3,0.000000,False,insufficient_data
1,4,6.5%600KPEG_4.109,-65.600,12.0,15.04,39.810,3.317500,0.000000,0.000000,0.000000,0.000000,0.000000,0.000000,0.000000,0.000000,0.000000,0.000000,False,False,False,False,False,False,3,0.000000,False,insufficient_data
1,4,6.5%600KPEG_4.109,-65.620,12.0,5.03,40.330,3.360833,0.000000,0.993355,-2.270833,-10.416667,-10.416667,-6.396091,0.000000,0.993355,0.000000,0.000000,False,False,False,False,False,False,3,0.000000,False,
1,4,6.5%600KPEG_4.109,-65.620,12.0,10.09,40.370,3.364167,0.000000,0.993355,-2.270833,-10.416667,-10.416667,-6.396091,0.000000,0.993355,0.000000,0.000000,False,False,False,False,False,False,3,0.000000,False,
1,4,6.5%600KPEG_4.109,-65.620,12.0,15.05,40.390,3.365833,0.000000,0.993355,-2.270833,-10.416667,-10.416667,-6.396091,0.000000,0.993355,0.000000,0.000000,False,False,False,False,False,False,3,0.000000,False,
1,4,6.5%600KPEG_4.109,-65.640,12.0,5.02,40.970,3.414167,0.853570,0.998835,-2.520833,18.750000,18.750000,-4.026850,-625.000000,0.998835,0.853570,0.000000,False,False,False,False,True,False,3,0.200000,False,hit_r2_cv (R^2=0.8536)
1,4,6.5%600KPEG_4.109,-65.640,12.0,10.07,41.020,3.418333,0.853570,0.998835,-2.520833,18.750000,18.750000,-4.026850,-625.000000,0.998835,0.853570,0.000000,False,False,False,False,True,False,3,0.200000,False,hit_r2_cv (R^2=0.8536)
1,4,6.5%600KPEG_4.109,-65.640,12.0,15.03,41.060,3.421667,0.853570,0.998835,-2.520833,18.750000,18.750000,-4.026850,-625.000000,0.998835,0.853570,0.000000,False,False,False,False,True,False,3,0.200000,False,hit_r2_cv (R^2=0.8536)
1,4,6.5%600KPEG_4.109,-65.660,12.0,5.01,41.630,3.469167,0.898878,0.998602,-2.679167,8.333333,8.333333,-2.003852,-395.833333,0.998602,0.898878,0.897852,False,False,False,False,True,True,3,0.400000,False,hit_r2_cv (R^2=0.8989); hit_r2_slope (R^2=0.8979)
1,4,6.5%600KPEG_4.109,-65.660,12.0,10.07,41.720,3.476667,0.898878,0.998602,-2.679167,8.333333,8.333333,-2.003852,-395.833333,0.998602,0.898878,0.897852,False,False,False,False,True,True,3,0.400000,False,hit_r2_cv (R^2=0.8989); hit_r2_slope (R^2=0.8979)
1,4,6.5%600KPEG_4.109,-65.660,12.0,15.03,41.770,3.480833,0.898878,0.998602,-2.679167,8.333333,8.333333,-2.003852,-395.833333,0.998602,0.898878,0.897852,False,False,False,False,True,True,3,0.400000,False,hit_r2_cv (R^2=0.8989); hit_r2_slope (R^2=0.8979)
1,4,6.5%600KPEG_4.109,-65.680,12.0,5.05,42.350,3.529167,0.908875,0.998087,-2.816667,4.166667,4.166667,-0.551838,-343.750000,0.998087,0.908875,0.898204,False,False,False,False,True,True,3,0.400000,False,hit_r2_cv (R^2=0.9089); hit_r2_slope (R^2=0.8982)
1,4,6.5%600KPEG_4.109,-65.680,12.0,10.02,42.420,3.535000,0.908875,0.998087,-2.816667,4.166667,4.166667,-0.551838,-343.750000,0.998087,0.908875,0.898204,False,False,False,False,True,True,3,0.400000,False,hit_r2_cv (R^2=0.9089); hit_r2_slope (R^2=0.8982)
1,4,6.5%600KPEG_4.109,-65.680,12.0,15.09,42.500,3.541667,0.908875,0.998087,-2.816667,4.166667,4.166667,-0.551838,-343.750000,0.998087,0.908875,0.898204,False,False,False,False,True,True,3,0.400000,False,hit_r2_cv (R^2=0.9089); hit_r2_slope (R^2=0.8982)
1,4,6.5%600KPEG_4.109,-65.700,12.0,5.03,43.060,3.588333,0.951901,0.999807,-2.941667,-6.250000,-6.250000,-0.401626,-312.500000,0.999807,0.951901,0.896871,False,False,False,False,True,True,3,0.400000,False,"fail safe, experiment terminated"
1,4,6.5%600KPEG_4.109,-65.700,12.0,10.09,43.160,3.596667,0.951901,0.999807,-2.941667,-6.250000,-6.250000,-0.401626,-312.500000,0.999807,0.951901,0.896871,False,False,False,False,True,True,3,0.400000,False,"fail safe, experiment terminated"
1,4,6.5%600KPEG_4.109,-65.700,12.0,15.05,43.200,3.600000,0.951901,0.999807,-2.941667,-6.250000,-6.250000,-0.401626,-312.500000,0.999807,0.951901,0.896871,False,False,False,False,True,True,3,0.400000,False,"fail safe, experiment terminated"
