Repository: AC-Formulations-SDL5/Automated_Viscometry

# Automated Viscometry Platform V3

## Digital Viscometry for Self-Driving Laboratories
  <strong>Acceleration Consortium - Formulation | Self-Driving Lab #5</strong><br>

<em>Redefining viscosity measurement through data-driven automation</em>
---

## 🔬 **Project Abstract**

Self-driving laboratories demand physical characterization methods that generate rich, machine-readable datasets through automated workflows, yet classical rheological measurements remain constrained by geometric precision requirements incompatible with robotic execution. 

This project introduces a **data-driven digital viscometry approach** that reframes viscosity measurement as a signal interpretation problem rather than a geometric precision challenge. A commercial Brookfield DV2T-RV rotational viscometer with cone–plate geometry, integrated with a CNC positioning system, generates information-rich torque–displacement profiles through automated Z-axis scanning.

**Key Innovation**: Algorithmic replication of manual protocols fails catastrophically in robotic systems, while our data-driven feature extraction strategy exploiting stable hydrodynamic regimes achieves precision suitable for formulation screening and batch comparison.

---

## 🎯 **Key Features & Capabilities**

### 🤖 **Complete Automation Pipeline**
- **18-position sample holder** with automated positioning
- **Integrated washing station** for cross-contamination prevention
- **Closed-loop optimization** compatible with autonomous discovery workflows
- **Real-time monitoring** through web-based dashboard

### 🧠 **Intelligence & Optimization**
- **Machine learning models** for viscosity prediction from torque profiles
- **Bayesian optimization** to minimize testing time across 18 samples
- **Digital feature extraction** from hydrodynamic signal patterns
- **Gap-independent viscosity inference** eliminating precision hardware requirements

### 🔧 **Multi-Platform Integration**
- **CNC machine control** for precise positioning
- **Brookfield DV2T-RV viscometer** communication
- **ESP32-based pump control** for washing sequences
- **Real-time data streaming** and visualization

---

## 🏗️ **System Architecture**

### **Hardware Components**
```
┌─────────────────┬──────────────────┬─────────────────┐
│   CNC Platform  │    Viscometer    │   Pump System   │
│                 │                  │                 │
│ • 3-axis control│ • Brookfield     │ • ESP32 control │
│ • 18-cell holder│   DV2T-RV        │ • Solvent pump  │
│ • Auto positioning│ • Cone-plate   │ • Air pump      │
│ • Wash stations │   geometry       │ • Auto washing  │
└─────────────────┴──────────────────┴─────────────────┘
                           │
                    ┌──────▼──────┐
                    │   Control   │
                    │  Computer   │
                    │             │
                    │ • Python    │
                    │ • Web UI    │
                    │ • ML Engine │
                    └─────────────┘
```

### **Software Architecture**
```
┌─────────────────────────────────────────────────────┐
│                 Web Interface                       │
│  ┌─────────────────┬─────────────────────────────┐  │
│  │  Platform Map   │    Real-time Plotting       │  │
│  │  • Cell status  │    • Torque vs Height       │  │
│  │  • CNC position │    • Live data streaming    │  │
│  └─────────────────┴─────────────────────────────┘  │
└─────────────────────┬───────────────────────────────┘
                      │
┌─────────────────────▼───────────────────────────────┐
│              Orchestration Engine                   │
│  ┌─────────────┬─────────────┬─────────────────────┐ │
│  │ CNC Control │ Viscometer  │   Pump Control      │ │

### **Data Science & Machine Learning**

### **Data Quality**
- **Rich datasets**: 1000+ data points per sample
- **Machine-readable**: JSON/CSV export for ML pipelines
- **Reproducibility**: CV < 3% for repeat measurements
- **Gap-independence**: ±10μm tolerance vs ±1μm traditional requirement

---

### **Automated Measurement Campaign**
```python

# Configure 18-sample measurement campaign
campaign = ViscoMeasurementCampaign(
    samples=load_sample_manifest('batch_2024_04.json'),
    optimization='bayesian',  # Minimize travel time
    washing_protocol='standard',
    ml_prediction=True
)

### **Data Analysis Pipeline**
```python

# Process measurement results
analyzer = ViscosityDataAnalyzer()
features = analyzer.extract_features(raw_torque_data)
viscosity = analyzer.predict_viscosity(features)
quality_score = analyzer.assess_measurement_quality(features)
```

---

## 🧪 **Experimental Validation**

### **📊 Data Science & Machine Learning**
- **Feature engineering** from time-series sensor data
- **Supervised learning** for regression tasks
- **Model validation** and cross-validation techniques
- **Bayesian optimization** for experimental design
- **Statistical analysis** and uncertainty quantification

File: dynamic_analysis_all_polymers_custom_20260527_133939.csv
# Dynamic Analysis - Mode: CUSTOM
# Experiment Name: all_polymers
# Test RPMs (global fallback): [0.8]
"# Per-cell RPM overrides: {1: [90.0], 2: [7.0], 3: [15.0], 4: [12.0], 5: [0.8], 6: [95.0], 7: [1.4], 8: [0.4], 10: [23.0], 11: [2.9], 12: [1.0], 13: [5.0], 14: [1.0], 15: [0.5], 16: [0.1]}"
"# Per-cell sample labels: {1: '5%300KPEG_0.577', 2: '10%300KPEG_7.158', 3: '5%600KPEG_3.254', 4: '6.5%600KPEG_4.109', 5: '10%600KPEG_64.25', 6: '1%Sola_0.522', 7: '2%Sola_35.86', 8: '3%Sola_130.7', 10: '1%Sep_2.148', 11: '1.5%Sep_17.24', 12: '2%Sep_50.11', 13: '0.1%carb980_', 14: '0.3%carb980_58.64', 15: '0.4%carb980_116.7', 16: '0.5%carb980_473.3'}"
# Timestamp: 20260527_133939
"# Cell numbering: Row 1 = cells 1-6, Row 2 = cells 7-12, Row 3 = cells 13-18"
# Feedback Control: ENABLED
"# Feedback R2 Thresholds: Drag = 0.975, CV = 0.975, Slope = 0.975, Confidence = 0.8"
"# Confidence Weights: 2nd-Deriv(Drag/CV/Slope) = 0.2/0.2/0.2, R2(Drag/CV/Slope) = 0.2/0.2/0.2"
# Low-torque liquid-contact hunt: skip Z-rows when first sample at elapsed >= 5.0s is < 25.00% (regular runs only); skipped rows use <25% and SKIPPED metrics
# Viscosity prediction mode: Non-Newtonian
# Predicted Viscosity Results
"# Cell,Cell_Label,RPM,Viscosity_kCp,a,b,flow_index,n_points_used,fit_success"
"# 5,10%600KPEG_64.25,0.8,221.90029821172826,95.23617949001212,-0.6689592856912181,0.6819778528830169,7,True"
"# 6,1%Sola_0.522,95.0,,,,,0,False"
"# 7,2%Sola_35.86,1.4,1026.0200679692975,440.3519605018444,-3.129725865037956,1.9999999977366527,7,True"
"# 8,3%Sola_130.7,0.4,204.19537437735409,87.63749973277,-0.19115748169838576,0.38018187229309236,7,True"
"# 10,1%Sep_2.148,23.0,6.916502377926577,2.9684559561916637,-0.6043296566028903,0.329987284039487,9,True"
"# 11,1.5%Sep_17.24,2.9,271.35572722316823,116.46168550350568,-2.175320479913466,1.9999999999999998,20,True"
"# 12,2%Sep_50.11,1.0,90.28500157126093,38.74892771298752,-0.07667762915580954,0.10000000000000002,7,True"
"# 13,0.1%carb980_,5.0,141.66014507774258,60.798345526928145,-2.5207815528020663,1.999999999999793,7,True"
"# 14,0.3%carb980_58.64,1.0,197716.77301722302,84856.98412756353,-33.28241824841108,1.9999999908346069,7,True"
"# 15,0.4%carb980_116.7,0.5,117336.63839714274,50359.07227345182,-18.696725377184155,1.9999999158126691,7,True"
"# 16,0.5%carb980_473.3,0.1,19109.057869805387,8201.312390474415,-3.457769421120619,1.999999999999974,13,True"

row,cell,Cell_Label,Z_Height_mm,RPM,Elapsed_Time_s,Torque_%,Rotational_Drag,CV,R_2,Trend_Slope,Second_derivative,Second_derivative_drag,Second_derivative_cv,Second_derivative_slope,R_2_drag,R_2_cv,R_2_slope,Hit_2nd_Deriv_Drag,Hit_2nd_Deriv_CV,Hit_2nd_Deriv_Slope,Hit_R_2_Drag,Hit_R_2_CV,Hit_R_2_Slope,Samples_Collected_At_Z,Hit_Point_Confidence,Hit_Detected,Hit_Reasons
1,5,10%600KPEG_64.25,-65.480,0.8,35.07,93.340,116.675000,0.000000,0.000000,0.000000,0.000000,0.000000,0.000000,0.000000,0.000000,0.000000,0.000000,False,False,False,False,False,False,7,0.000000,False,insufficient_data
1,5,10%600KPEG_64.25,-65.500,0.8,20.08,84.400,105.500000,0.000000,0.000000,0.000000,0.000000,0.000000,0.000000,0.000000,0.000000,0.000000,0.000000,False,False,False,False,False,False,4,0.000000,False,insufficient_data
1,5,10%600KPEG_64.25,-65.520,0.8,25.05,77.680,97.100000,0.000000,0.000000,0.000000,0.000000,0.000000,0.000000,0.000000,0.000000,0.000000,0.000000,False,False,False,False,False,False,5,0.000000,False,insufficient_data
1,5,10%600KPEG_64.25,-65.540,0.8,35.04,82.220,102.775000,0.000000,0.000000,0.000000,0.000000,0.000000,0.000000,0.000000,0.000000,0.000000,0.000000,False,False,False,False,False,False,7,0.000000,False,insufficient_data
1,5,10%600KPEG_64.25,-65.560,0.8,35.05,85.050,106.312500,0.000000,0.000000,0.000000,0.000000,0.000000,0.000000,0.000000,0.000000,0.000000,0.000000,False,False,False,False,False,False,7,0.000000,False,insufficient_data
1,5,10%600KPEG_64.25,-65.580,0.8,35.04,88.140,110.175000,0.000000,0.000000,0.000000,0.000000,0.000000,0.000000,0.000000,0.000000,0.000000,0.000000,False,False,False,False,False,False,7,0.000000,False,insufficient_data
1,5,10%600KPEG_64.25,-65.600,0.8,35.03,89.730,112.162500,0.000000,0.000000,0.000000,0.000000,0.000000,0.000000,0.000000,0.000000,0.000000,0.000000,False,False,False,False,False,False,7,0.000000,False,insufficient_data
1,5,10%600KPEG_64.25,-65.620,0.8,35.05,91.190,113.987500,0.000000,0.972640,-141.375000,-406.250000,-406.250000,-57.584923,0.000000,0.972640,0.000000,0.000000,False,False,False,True,False,False,7,0.200000,False,hit_r2_drag (R^2=0.9726)
1,5,10%600KPEG_64.25,-65.640,0.8,35.03,92.240,115.300000,0.765610,0.955235,-108.937500,-1281.250000,-1281.250000,12.005562,81093.750000,0.955235,0.765610,0.000000,False,False,False,True,True,False,7,0.400000,False,hit_r2_drag (R^2=0.9552); hit_r2_cv (R^2=0.7656)
1,5,10%600KPEG_64.25,-65.660,0.8,35.05,94.600,118.250000,0.728745,0.985279,-96.437500,4093.750000,4093.750000,11.938482,31250.000000,0.985279,0.728745,0.873850,False,False,False,False,True,True,7,0.400000,False,hit_r2_cv (R^2=0.7287); hit_r2_slope (R^2=0.8738)
1,5,10%600KPEG_64.25,-65.680,0.8,35.05,96.540,120.675000,0.805003,0.981784,-106.437500,-1312.500000,-1312.500000,15.517639,-25000.000000,0.981784,0.805003,0.182836,False,False,False,False,True,True,7,0.400000,False,hit_r2_cv (R^2=0.8050); hit_r2_slope (R^2=0.1828)
1,5,10%600KPEG_64.25,-65.700,0.8,35.04,98.490,123.112500,0.387343,0.989702,-118.125000,31.250000,31.250000,0.392161,-29218.750000,0.989702,0.387343,0.882616,False,False,False,False,True,True,7,0.400000,False,hit_r2_cv (R^2=0.3873); hit_r2_slope (R^2=0.8826)
1,5,10%600KPEG_64.25,-65.720,0.8,35.04,100.000,125.000000,0.000000,0.000000,0.000000,0.000000,0.000000,0.000000,0.000000,0.000000,0.000000,0.000000,False,False,False,False,False,False,7,0.000000,False,
1,6,1%Sola_0.522,-65.580,95.0,35.04,72.160,0.759579,0.000000,0.000000,0.000000,0.000000,0.000000,0.000000,0.000000,0.000000,0.000000,0.000000,False,False,False,False,False,False,7,0.000000,False,insufficient_data
1,6,1%Sola_0.522,-65.600,95.0,35.04,85.120,0.896000,0.000000,0.000000,0.000000,0.000000,0.000000,0.000000,0.000000,0.000000,0.000000,0.000000,False,False,False,False,False,False,7,0.000000,False,insufficient_data
1,6,1%Sola_0.522,-65.620,95.0,25.03,99.350,1.045789,0.000000,0.000000,0.000000,0.000000,0.000000,0.000000,0.000000,0.000000,0.000000,0.000000,False,False,False,False,False,False,5,0.000000,False,insufficient_data
2,7,2%Sola_35.86,-65.700,1.4,35.04,39.610,28.292857,0.000000,0.000000,0.000000,0.000000,0.000000,0.000000,0.000000,0.000000,0.000000,0.000000,False,False,False,False,False,False,7,0.000000,False,insufficient_data
2,7,2%Sola_35.86,-65.720,1.4,35.04,44.330,31.664286,0.000000,0.000000,0.000000,0.000000,0.000000,0.000000,0.000000,0.000000,0.000000,0.000000,False,False,False,False,False,False,7,0.000000,False,insufficient_data
2,7,2%Sola_35.86,-65.740,1.4,15.03,47.360,33.828571,0.000000,0.000000,0.000000,0.000000,0.000000,0.000000,0.000000,0.000000,0.000000,0.000000,False,False,False,False,False,False,3,0.000000,False,insufficient_data
2,7,2%Sola_35.86,-65.760,1.4,15.02,48.980,34.985714,0.000000,0.000000,0.000000,0.000000,0.000000,0.000000,0.000000,0.000000,0.000000,0.000000,False,False,False,False,False,False,3,0.000000,False,insufficient_data
2,7,2%Sola_35.86,-65.780,1.4,25.04,52.600,37.571429,0.000000,0.000000,0.000000,0.000000,0.000000,0.000000,0.000000,0.000000,0.000000,0.000000,False,False,False,False,False,False,5,0.000000,False,insufficient_data
2,7,2%Sola_35.86,-65.800,1.4,35.03,55.260,39.471429,0.000000,0.000000,0.000000,0.000000,0.000000,0.000000,0.000000,0.000000,0.000000,0.000000,False,False,False,False,False,False,7,0.000000,False,insufficient_data
2,7,2%Sola_35.86,-65.820,1.4,25.03,55.510,39.650000,0.000000,0.000000,0.000000,0.000000,0.000000,0.000000,0.000000,0.000000,0.000000,0.000000,False,False,False,False,False,False,5,0.000000,False,insufficient_data
2,7,2%Sola_35.86,-65.840,1.4,20.07,58.650,41.892857,0.000000,0.943864,-79.464286,5160.714286,5160.714286,26.913048,0.000000,0.943864,0.000000,0.000000,False,False,False,True,False,False,4,0.200000,False,hit_r2_drag (R^2=0.9439)
2,7,2%Sola_35.86,-65.860,1.4,20.08,58.380,41.700000,0.966683,0.893917,-53.392857,-6089.285714,-6089.285714,-41.012532,65178.571429,0.893917,0.966683,0.000000,False,False,False,True,True,False,4,0.400000,False,hit_r2_drag (R^2=0.8939); hit_r2_cv (R^2=0.9667)
2,7,2%Sola_35.86,-65.880,1.4,15.02,60.570,43.264286,0.958258,0.894334,-48.178571,4392.857143,4392.857143,37.464176,13035.714286,0.894334,0.958258,0.830460,False,False,False,True,True,True,3,0.600000,False,hit_r2_drag (R^2=0.8943); hit_r2_cv (R^2=0.9583); hit_r2_slope (R^2=0.8305)
2,7,2%Sola_35.86,-65.900,1.4,20.08,59.950,42.821429,0.926062,0.762269,-38.571429,-5017.857143,-5017.857143,-0.586559,24017.857143,0.762269,0.926062,0.829140,False,False,False,True,True,True,4,0.600000,False,hit_r2_drag (R^2=0.7623); hit_r2_cv (R^2=0.9261); hit_r2_slope (R^2=0.8291)
2,7,2%Sola_35.86,-65.920,1.4,15.02,61.960,44.257143,0.909057,0.782879,-29.250000,4696.428571,4696.428571,-7.156249,23303.571429,0.782879,0.909057,0.894312,False,False,False,True,True,True,3,0.600000,False,hit_r2_drag (R^2=0.7829); hit_r2_cv (R^2=0.9091); hit_r2_slope (R^2=0.8943)
2,7,2%Sola_35.86,-65.940,1.4,15.03,61.910,44.221429,0.946078,0.801652,-30.178571,-3678.571429,-3678.571429,20.455307,-2321.428571,0.801652,0.946078,0.695265,False,False,False,True,True,True,3,0.600000,False,hit_r2_drag (R^2=0.8017); hit_r2_cv (R^2=0.9461); hit_r2_slope (R^2=0.6953)
2,7,2%Sola_35.86,-65.960,1.4,15.02,62.930,44.950000,0.927140,0.784843,-23.857143,1910.714286,1910.714286,-12.200785,15803.571429,0.784843,0.927140,0.343246,False,False,False,True,True,True,3,0.600000,False,"fail safe, experiment terminated"
2,8,3%Sola_130.7,-65.520,0.4,35.04,49.590,123.975000,0.000000,0.000000,0.000000,0.000000,0.000000,0.000000,0.000000,0.000000,0.000000,0.000000,False,False,False,False,False,False,7,0.000000,False,insufficient_data
2,8,3%Sola_130.7,-65.540,0.4,35.04,42.900,107.250000,0.000000,0.000000,0.000000,0.000000,0.000000,0.000000,0.000000,0.000000,0.000000,0.000000,False,False,False,False,False,False,7,0.000000,False,insufficient_data
2,8,3%Sola_130.7,-65.560,0.4,20.08,45.720,114.300000,0.000000,0.000000,0.000000,0.000000,0.000000,0.000000,0.000000,0.000000,0.000000,0.000000,False,False,False,False,False,False,4,0.000000,False,insufficient_data
2,8,3%Sola_130.7,-65.580,0.4,35.05,49.320,123.300000,0.000000,0.000000,0.000000,0.000000,0.000000,0.000000,0.000000,0.000000,0.000000,0.000000,False,False,False,False,False,False,7,0.000000,False,insufficient_data
2,8,3%Sola_130.7,-65.600,0.4,35.03,55.000,137.500000,0.000000,0.000000,0.000000,0.000000,0.000000,0.000000,0.000000,0.000000,0.000000,0.000000,False,False,False,False,False,False,7,0.000000,False,insufficient_data
2,8,3%Sola_130.7,-65.620,0.4,20.08,56.480,141.200000,0.000000,0.000000,0.000000,0.000000,0.000000,0.000000,0.000000,0.000000,0.000000,0.000000,False,False,False,False,False,False,4,0.000000,False,insufficient_data
2,8,3%Sola_130.7,-65.640,0.4,20.07,56.720,141.800000,0.000000,0.000000,0.000000,0.000000,0.000000,0.000000,0.000000,0.000000,0.000000,0.000000,False,False,False,False,False,False,4,0.000000,False,insufficient_data
2,8,3%Sola_130.7,-65.660,0.4,20.07,58.100,145.250000,0.000000,0.791828,-241.000000,7125.000000,7125.000000,-15.408573,0.000000,0.791828,0.000000,0.000000,False,False,False,True,False,False,4,0.200000,False,hit_r2_drag (R^2=0.7918)
2,8,3%Sola_130.7,-65.680,0.4,30.08,61.940,154.850000,0.717083,0.862258,-193.750000,15375.000000,15375.000000,32.371179,118125.000000,0.862258,0.717083,0.000000,False,False,False,True,True,False,6,0.400000,False,hit_r2_drag (R^2=0.8623); hit_r2_cv (R^2=0.7171)
2,8,3%Sola_130.7,-65.700,0.4,25.03,64.480,161.200000,0.791052,0.908698,-265.250000,-8125.000000,-8125.000000,66.395875,-178750.000000,0.908698,0.791052,0.000038,False,False,False,True,True,True,5,0.600000,False,hit_r2_drag (R^2=0.9087); hit_r2_cv (R^2=0.7911); hit_r2_slope (R^2=0.0000)
2,8,3%Sola_130.7,-65.720,0.4,20.07,65.060,162.650000,0.371522,0.951821,-288.250000,-12250.000000,-12250.000000,-25.565132,-57500.000000,0.951821,0.371522,0.861882,False,False,False,True,True,True,4,0.600000,False,hit_r2_drag (R^2=0.9518); hit_r2_cv (R^2=0.3715); hit_r2_slope (R^2=0.8619)
2,8,3%Sola_130.7,-65.740,0.4,20.07,64.470,161.175000,0.106021,0.749790,-198.250000,-7312.500000,-7312.500000,-37.552223,225000.000000,0.749790,0.106021,0.225709,False,False,False,True,True,True,4,0.600000,False,hit_r2_drag (R^2=0.7498); hit_r2_cv (R^2=0.1060); hit_r2_slope (R^2=0.2257)
2,8,3%Sola_130.7,-65.760,0.4,20.08,64.330,160.825000,0.393662,0.384878,-59.625000,2812.500000,2812.500000,-27.348485,346562.500000,0.384878,0.393662,0.853847,False,False,False,True,True,True,4,0.600000,False,hit_r2_drag (R^2=0.3849); hit_r2_cv (R^2=0.3937); hit_r2_slope (R^2=0.8538)
2,8,3%Sola_130.7,-65.780,0.4,20.07,65.370,163.425000,0.905375,0.136468,-13.125000,7375.000000,7375.000000,33.746559,116250.000000,0.136468,0.905375,0.864709,False,False,False,True,True,True,4,0.600000,False,"fail safe, experiment terminated"
2,10,1%Sep_2.148,-65.220,23.0,15.02,59.620,2.592174,0.000000,0.000000,0.000000,0.000000,0.000000,0.000000,0.000000,0.000000,0.000000,0.000000,False,False,False,False,False,False,3,0.000000,False,insufficient_data
2,10,1%Sep_2.148,-65.240,23.0,35.04,63.860,2.776522,0.000000,0.000000,0.000000,0.000000,0.000000,0.000000,0.000000,0.000000,0.000000,0.000000,False,False,False,False,False,False,7,0.000000,False,insufficient_data
2,10,1%Sep_2.148,-65.260,23.0,15.02,64.180,2.790435,0.000000,0.000000,0.000000,0.000000,0.000000,0.000000,0.000000,0.000000,0.000000,0.000000,False,False,False,False,False,False,3,0.000000,False,insufficient_data
2,10,1%Sep_2.148,-65.280,23.0,30.09,68.390,2.973478,0.000000,0.000000,0.000000,0.000000,0.000000,0.000000,0.000000,0.000000,0.000000,0.000000,False,False,False,False,False,False,6,0.000000,False,insufficient_data
2,10,1%Sep_2.148,-65.300,23.0,15.02,68.730,2.988261,0.000000,0.000000,0.000000,0.000000,0.000000,0.000000,0.000000,0.000000,0.000000,0.000000,False,False,False,False,False,False,3,0.000000,False,insufficient_data
2,10,1%Sep_2.148,-65.320,23.0,15.03,71.650,3.115217,0.000000,0.000000,0.000000,0.000000,0.000000,0.000000,0.000000,0.000000,0.000000,0.000000,False,False,False,False,False,False,3,0.000000,False,insufficient_data
2,10,1%Sep_2.148,-65.340,23.0,15.01,71.760,3.120000,0.000000,0.000000,0.000000,0.000000,0.000000,0.000000,0.000000,0.000000,0.000000,0.000000,False,False,False,False,False,False,3,0.000000,False,insufficient_data
2,10,1%Sep_2.148,-65.360,23.0,25.02,74.760,3.250435,0.000000,0.918164,-3.428261,314.130435,314.130435,-9.115518,0.000000,0.918164,0.000000,0.000000,False,False,False,True,False,False,5,0.200000,False,hit_r2_drag (R^2=0.9182)
2,10,1%Sep_2.148,-65.380,23.0,15.02,74.450,3.236957,0.974255,0.877392,-3.163043,-359.782609,-359.782609,12.580870,663.043478,0.877392,0.974255,0.000000,False,False,False,True,True,False,3,0.400000,False,hit_r2_drag (R^2=0.8774); hit_r2_cv (R^2=0.9743)
2,10,1%Sep_2.148,-65.400,23.0,20.07,76.880,3.342609,0.971152,0.883854,-2.858696,297.826087,297.826087,-3.177096,760.869565,0.883854,0.971152,0.884054,False,False,False,True,True,True,4,0.600000,False,hit_r2_drag (R^2=0.8839); hit_r2_cv (R^2=0.9712); hit_r2_slope (R^2=0.8841)
2,10,1%Sep_2.148,-65.420,23.0,15.02,76.040,3.306087,0.961040,0.749066,-2.321739,-355.434783,-355.434783,0.497673,1342.391304,0.749066,0.961040,0.835470,False,False,False,True,True,True,3,0.600000,False,hit_r2_drag (R^2=0.7491); hit_r2_cv (R^2=0.9610); hit_r2_slope (R^2=0.8355)
2,10,1%Sep_2.148,-65.440,23.0,25.04,78.480,3.412174,0.992850,0.755562,-1.963043,356.521739,356.521739,-1.518473,896.739130,0.755562,0.992850,0.898972,False,False,False,True,False,True,5,0.400000,False,hit_r2_drag (R^2=0.7556); hit_r2_slope (R^2=0.8990)
2,10,1%Sep_2.148,-65.460,23.0,15.02,77.010,3.348261,0.991850,0.518283,-1.460870,-425.000000,-425.000000,4.942827,1255.434783,0.518283,0.991850,0.865226,False,False,False,True,False,True,3,0.400000,False,hit_r2_drag (R^2=0.5183); hit_r2_slope (R^2=0.8652)
2,10,1%Sep_2.148,-65.480,23.0,20.08,79.970,3.476957,0.869702,0.529080,-1.554348,481.521739,481.521739,6.793070,-233.695652,0.529080,0.869702,0.640046,False,False,False,True,True,True,4,0.600000,False,hit_r2_drag (R^2=0.5291); hit_r2_cv (R^2=0.8697); hit_r2_slope (R^2=0.6400)
2,10,1%Sep_2.148,-65.500,23.0,15.02,78.500,3.413043,0.687113,0.447437,-1.393478,-481.521739,-481.521739,-2.947929,402.173913,0.447437,0.687113,0.008905,False,False,False,True,True,True,3,0.600000,False,hit_r2_drag (R^2=0.4474); hit_r2_cv (R^2=0.6871); hit_r2_slope (R^2=0.0089)
2,10,1%Sep_2.148,-65.520,23.0,20.09,81.190,3.530000,0.197224,0.467523,-1.502174,452.173913,452.173913,3.079755,-271.739130,0.467523,0.197224,0.265255,False,False,False,True,True,True,4,0.600000,False,hit_r2_drag (R^2=0.4675); hit_r2_cv (R^2=0.1972); hit_r2_slope (R^2=0.2653)
2,10,1%Sep_2.148,-65.540,23.0,25.04,79.420,3.453043,0.290825,0.369027,-1.313043,-484.782609,-484.782609,-2.609748,472.826087,0.369027,0.290825,0.010331,False,False,False,True,True,True,5,0.600000,False,hit_r2_drag (R^2=0.3690); hit_r2_cv (R^2=0.2908); hit_r2_slope (R^2=0.0103)
2,10,1%Sep_2.148,-65.560,23.0,15.02,82.470,3.585652,0.159408,0.364164,-1.286957,523.913043,523.913043,-0.351988,65.217391,0.364164,0.159408,0.809562,False,False,False,True,True,True,3,0.600000,False,"fail safe, experiment terminated"
2,11,1.5%Sep_17.24,-65.280,2.9,35.04,35.360,12.193103,0.000000,0.000000,0.000000,0.000000,0.000000,0.000000,0.000000,0.000000,0.000000,0.000000,False,False,False,False,False,False,7,0.000000,False,insufficient_data
2,11,1.5%Sep_17.24,-65.300,2.9,35.04,41.540,14.324138,0.000000,0.000000,0.000000,0.000000,0.000000,0.000000,0.000000,0.000000,0.000000,0.000000,False,False,False,False,False,False,7,0.000000,False,insufficient_data
2,11,1.5%Sep_17.24,-65.320,2.9,35.05,44.140,15.220690,0.000000,0.000000,0.000000,0.000000,0.000000,0.000000,0.000000,0.000000,0.000000,0.000000,False,False,False,False,False,False,7,0.000000,False,insufficient_data
2,11,1.5%Sep_17.24,-65.340,2.9,35.05,45.700,15.758621,0.000000,0.000000,0.000000,0.000000,0.000000,0.000000,0.000000,0.000000,0.000000,0.000000,False,False,False,False,False,False,7,0.000000,False,insufficient_data
2,11,1.5%Sep_17.24,-65.360,2.9,35.04,46.710,16.106897,0.000000,0.000000,0.000000,0.000000,0.000000,0.000000,0.000000,0.000000,0.000000,0.000000,False,False,False,False,False,False,7,0.000000,False,insufficient_data
2,11,1.5%Sep_17.24,-65.380,2.9,35.05,47.770,16.472414,0.000000,0.000000,0.000000,0.000000,0.000000,0.000000,0.000000,0.000000,0.000000,0.000000,False,False,False,False,False,False,7,0.000000,False,insufficient_data
2,11,1.5%Sep_17.24,-65.400,2.9,20.08,48.160,16.606897,0.000000,0.000000,0.000000,0.000000,0.000000,0.000000,0.000000,0.000000,0.000000,0.000000,False,False,False,False,False,False,4,0.000000,False,insufficient_data
2,11,1.5%Sep_17.24,-65.420,2.9,15.02,49.490,17.065517,0.000000,0.981130,-15.568966,810.344828,810.344828,31.389231,0.000000,0.981130,0.000000,0.000000,False,False,False,False,False,False,3,0.000000,False,
2,11,1.5%Sep_17.24,-65.440,2.9,15.02,50.770,17.506897,0.716380,0.972770,-16.965517,-43.103448,-43.103448,15.454675,-3491.379310,0.972770,0.716380,0.000000,False,False,False,True,True,False,3,0.400000,False,hit_r2_drag (R^2=0.9728); hit_r2_cv (R^2=0.7164)
2,11,1.5%Sep_17.24,-65.460,2.9,15.03,51.490,17.755172,0.550017,0.975387,-17.327586,-482.758621,-482.758621,-4.826291,-905.172414,0.975387,0.550017,0.847259,False,False,False,False,True,True,3,0.400000,False,hit_r2_cv (R^2=0.5500); hit_r2_slope (R^2=0.8473)
2,11,1.5%Sep_17.24,-65.480,2.9,15.02,52.390,18.065517,0.030017,0.984555,-18.034483,155.172414,155.172414,1.211729,-1767.241379,0.984555,0.030017,0.820392,False,False,False,False,True,True,3,0.400000,False,hit_r2_cv (R^2=0.0300); hit_r2_slope (R^2=0.8204)
2,11,1.5%Sep_17.24,-65.500,2.9,35.05,51.770,17.851724,0.306497,0.774304,-10.655172,-1310.344828,-1310.344828,-26.579835,18448.275862,0.774304,0.306497,0.399394,False,False,False,True,True,True,7,0.600000,False,hit_r2_drag (R^2=0.7743); hit_r2_cv (R^2=0.3065); hit_r2_slope (R^2=0.3994)
2,11,1.5%Sep_17.24,-65.520,2.9,35.05,53.250,18.362069,0.773123,0.780329,-9.034483,1810.344828,1810.344828,17.215712,4051.724138,0.780329,0.773123,0.836353,False,False,False,True,True,True,7,0.600000,False,hit_r2_drag (R^2=0.7803); hit_r2_cv (R^2=0.7731); hit_r2_slope (R^2=0.8364)
2,11,1.5%Sep_17.24,-65.540,2.9,35.05,54.710,18.865517,0.535667,0.787698,-12.586207,-17.241379,-17.241379,22.906612,-8879.310345,0.787698,0.535667,0.058154,False,False,False,True,True,True,7,0.600000,False,hit_r2_drag (R^2=0.7877); hit_r2_cv (R^2=0.5357); hit_r2_slope (R^2=0.0582)
2,11,1.5%Sep_17.24,-65.560,2.9,35.06,56.030,19.320690,0.001631,0.865499,-17.620690,-120.689655,-120.689655,2.488412,-12586.206897,0.865499,0.001631,0.863828,False,False,False,True,True,True,7,0.600000,False,hit_r2_drag (R^2=0.8655); hit_r2_cv (R^2=0.0016); hit_r2_slope (R^2=0.8638)
2,11,1.5%Sep_17.24,-65.580,2.9,35.04,57.160,19.710345,0.835785,0.997106,-23.379310,-163.793103,-163.793103,-1.725775,-14396.551724,0.997106,0.835785,0.884302,False,False,False,False,True,True,7,0.400000,False,hit_r2_cv (R^2=0.8358); hit_r2_slope (R^2=0.8843)
2,11,1.5%Sep_17.24,-65.600,2.9,35.04,58.230,20.079310,0.823498,0.995584,-21.396552,-51.724138,-51.724138,-24.798471,4956.896552,0.995584,0.823498,0.524084,False,False,False,False,True,True,7,0.400000,False,hit_r2_cv (R^2=0.8235); hit_r2_slope (R^2=0.5241)
2,11,1.5%Sep_17.24,-65.620,2.9,35.05,59.490,20.513793,0.301754,0.998775,-20.275862,163.793103,163.793103,3.393012,2801.724138,0.998775,0.301754,0.894273,False,False,False,False,True,True,7,0.400000,False,hit_r2_cv (R^2=0.3018); hit_r2_slope (R^2=0.8943)
2,11,1.5%Sep_17.24,-65.640,2.9,35.05,60.620,20.903448,0.196293,0.999418,-19.844828,-112.068966,-112.068966,2.852082,1077.586207,0.999418,0.196293,0.873726,False,False,False,False,True,True,7,0.400000,False,hit_r2_cv (R^2=0.1963); hit_r2_slope (R^2=0.8737)
2,11,1.5%Sep_17.24,-65.660,2.9,35.04,61.690,21.272414,0.908910,0.999266,-19.741379,-51.724138,-51.724138,1.334358,258.620690,0.999266,0.908910,0.842123,False,False,False,False,True,True,7,0.400000,False,hit_r2_cv (R^2=0.9089); hit_r2_slope (R^2=0.8421)
2,11,1.5%Sep_17.24,-65.680,2.9,35.04,62.710,21.624138,0.948536,0.998275,-19.241379,-43.103448,-43.103448,-1.229278,1250.000000,0.998275,0.948536,0.675398,False,False,False,False,True,True,7,0.400000,False,hit_r2_cv (R^2=0.9485); hit_r2_slope (R^2=0.6754)
2,11,1.5%Sep_17.24,-65.700,2.9,35.06,63.840,22.013793,0.989644,0.999709,-18.603448,94.827586,94.827586,-0.443377,1594.827586,0.999709,0.989644,0.874882,False,False,False,False,False,True,7,0.200000,False,hit_r2_slope (R^2=0.8749)
2,11,1.5%Sep_17.24,-65.720,2.9,35.04,64.710,22.313793,0.983968,0.998650,-17.810345,-224.137931,-224.137931,-0.238607,1982.758621,0.998650,0.983968,0.877310,False,False,False,False,False,True,7,0.200000,False,hit_r2_slope (R^2=0.8773)
2,11,1.5%Sep_17.24,-65.740,2.9,35.05,65.860,22.710345,0.974633,0.998625,-17.827586,241.379310,241.379310,2.691052,-43.103448,0.998625,0.974633,0.738894,False,False,False,False,True,True,7,0.400000,False,hit_r2_cv (R^2=0.9746); hit_r2_slope (R^2=0.7389)
2,11,1.5%Sep_17.24,-65.760,2.9,35.05,66.660,22.986207,0.972467,0.996892,-17.103448,-301.724138,-301.724138,-2.226644,1810.344828,0.996892,0.972467,0.475849,False,False,False,False,True,True,7,0.400000,False,hit_r2_cv (R^2=0.9725); hit_r2_slope (R^2=0.4758)
2,11,1.5%Sep_17.24,-65.780,2.9,35.04,67.610,23.313793,0.976344,0.997507,-16.362069,129.310345,129.310345,-0.012484,1853.448276,0.997507,0.976344,0.891605,False,False,False,False,False,True,7,0.200000,False,hit_r2_slope (R^2=0.8916)
2,11,1.5%Sep_17.24,-65.800,2.9,35.06,68.410,23.589655,0.976355,0.995867,-15.775862,-129.310345,-129.310345,0.674119,1465.517241,0.995867,0.976355,0.899773,False,False,False,False,False,True,7,0.200000,False,hit_r2_slope (R^2=0.8998)
2,11,1.5%Sep_17.24,-65.820,2.9,35.05,69.300,23.896552,0.998036,0.999384,-14.879310,77.586207,77.586207,-1.000446,2241.379310,0.999384,0.998036,0.854737,False,False,False,False,False,True,7,0.200000,False,hit_r2_slope (R^2=0.8547)
2,11,1.5%Sep_17.24,-65.840,2.9,35.04,70.010,24.141379,0.992121,0.997920,-14.465517,-155.172414,-155.172414,1.709792,1034.482759,0.997920,0.992121,0.884694,False,False,False,False,False,True,7,0.200000,False,hit_r2_slope (R^2=0.8847)
2,11,1.5%Sep_17.24,-65.860,2.9,35.05,70.740,24.393103,0.992945,0.998229,-13.551724,17.241379,17.241379,-1.470872,2284.482759,0.998229,0.992945,0.800910,False,False,False,False,False,True,7,0.200000,False,hit_r2_slope (R^2=0.8009)
2,11,1.5%Sep_17.24,-65.880,2.9,35.04,71.270,24.575862,0.987116,0.992727,-12.344828,-172.413793,-172.413793,-0.633536,3017.241379,0.992727,0.987116,0.871457,False,False,False,False,False,True,7,0.200000,False,hit_r2_slope (R^2=0.8715)
2,11,1.5%Sep_17.24,-65.900,2.9,35.04,71.620,24.696552,0.949725,0.981592,-10.172414,-155.172414,-155.172414,-2.634943,5431.034483,0.981592,0.949725,0.832569,False,False,False,False,True,True,7,0.400000,False,hit_r2_cv (R^2=0.9497); hit_r2_slope (R^2=0.8326)
2,11,1.5%Sep_17.24,-65.920,2.9,35.06,71.620,24.696552,0.961152,0.896113,-7.068966,-301.724138,-301.724138,-1.778745,7758.620690,0.896113,0.961152,0.862936,False,False,False,True,True,True,7,0.600000,False,hit_r2_drag (R^2=0.8961); hit_r2_cv (R^2=0.9612); hit_r2_slope (R^2=0.8629)
2,11,1.5%Sep_17.24,-65.940,2.9,35.04,71.840,24.772414,0.982550,0.877199,-4.396552,189.655172,189.655172,0.202108,6681.034483,0.877199,0.982550,0.898408,False,False,False,True,False,True,7,0.400000,False,hit_r2_drag (R^2=0.8772); hit_r2_slope (R^2=0.8984)
2,11,1.5%Sep_17.24,-65.960,2.9,35.04,71.920,24.800000,0.996104,0.905613,-2.620690,-120.689655,-120.689655,2.475977,4439.655172,0.905613,0.996104,0.898878,False,False,False,True,False,True,7,0.400000,False,hit_r2_drag (R^2=0.9056); hit_r2_slope (R^2=0.8989)
2,11,1.5%Sep_17.24,-65.980,2.9,35.05,72.010,24.831034,0.961650,0.934017,-1.862069,8.620690,8.620690,3.218766,1896.551724,0.934017,0.961650,0.880241,False,False,False,True,True,True,7,0.600000,False,hit_r2_drag (R^2=0.9340); hit_r2_cv (R^2=0.9617); hit_r2_slope (R^2=0.8802)
2,11,1.5%Sep_17.24,-66.000,2.9,35.05,72.060,24.848276,0.861446,0.921823,-1.810345,-34.482759,-34.482759,2.254364,129.310345,0.921823,0.861446,0.781773,False,False,False,True,True,True,7,0.600000,False,hit_r2_drag (R^2=0.9218); hit_r2_cv (R^2=0.8614); hit_r2_slope (R^2=0.7818)
2,11,1.5%Sep_17.24,-66.020,2.9,35.04,71.820,24.765517,0.855484,0.022936,-0.172414,-250.000000,-250.000000,-2.008665,4094.827586,0.022936,0.855484,0.530930,False,False,False,True,True,True,7,0.600000,False,hit_r2_drag (R^2=0.0229); hit_r2_cv (R^2=0.8555); hit_r2_slope (R^2=0.5309)
2,11,1.5%Sep_17.24,-66.040,2.9,35.04,71.650,24.706897,0.566327,0.499531,1.258621,60.344828,60.344828,3.966731,3577.586207,0.499531,0.566327,0.898049,False,False,False,True,True,True,7,0.600000,False,hit_r2_drag (R^2=0.4995); hit_r2_cv (R^2=0.5663); hit_r2_slope (R^2=0.8980)
2,11,1.5%Sep_17.24,-66.060,2.9,35.05,71.560,24.675862,0.079777,0.902261,2.258621,68.965517,68.965517,-0.124192,2500.000000,0.902261,0.079777,0.899610,False,False,False,True,True,True,7,0.600000,False,"fail safe, experiment terminated"
2,12,2%Sep_50.11,-65.400,1.0,35.04,41.150,41.150000,0.000000,0.000000,0.000000,0.000000,0.000000,0.000000,0.000000,0.000000,0.000000,0.000000,False,False,False,False,False,False,7,0.000000,False,insufficient_data
2,12,2%Sep_50.11,-65.420,1.0,20.07,38.990,38.990000,0.000000,0.000000,0.000000,0.000000,0.000000,0.000000,0.000000,0.000000,0.000000,0.000000,False,False,False,False,False,False,4,0.000000,False,insufficient_data
2,12,2%Sep_50.11,-65.440,1.0,30.08,43.000,43.000000,0.000000,0.000000,0.000000,0.000000,0.000000,0.000000,0.000000,0.000000,0.000000,0.000000,False,False,False,False,False,False,6,0.000000,False,insufficient_data
2,12,2%Sep_50.11,-65.460,1.0,25.04,42.130,42.130000,0.000000,0.000000,0.000000,0.000000,0.000000,0.000000,0.000000,0.000000,0.000000,0.000000,False,False,False,False,False,False,5,0.000000,False,insufficient_data
2,12,2%Sep_50.11,-65.480,1.0,25.04,46.170,46.170000,0.000000,0.000000,0.000000,0.000000,0.000000,0.000000,0.000000,0.000000,0.000000,0.000000,False,False,False,False,False,False,5,0.000000,False,insufficient_data
2,12,2%Sep_50.11,-65.500,1.0,25.04,45.010,45.010000,0.000000,0.000000,0.000000,0.000000,0.000000,0.000000,0.000000,0.000000,0.000000,0.000000,False,False,False,False,False,False,5,0.000000,False,insufficient_data
2,12,2%Sep_50.11,-65.520,1.0,30.08,47.930,47.930000,0.000000,0.000000,0.000000,0.000000,0.000000,0.000000,0.000000,0.000000,0.000000,0.000000,False,False,False,False,False,False,6,0.000000,False,insufficient_data
2,12,2%Sep_50.11,-65.540,1.0,25.02,46.140,46.140000,0.000000,0.521031,-48.900000,-11775.000000,-11775.000000,15.428269,0.000000,0.521031,0.000000,0.000000,False,False,False,True,False,False,5,0.200000,False,hit_r2_drag (R^2=0.5210)
2,12,2%Sep_50.11,-65.560,1.0,30.08,49.270,49.270000,0.904100,0.472952,-36.650000,12300.000000,12300.000000,-13.202672,30625.000000,0.472952,0.904100,0.000000,False,False,False,True,True,False,6,0.400000,False,hit_r2_drag (R^2=0.4730); hit_r2_cv (R^2=0.9041)
2,12,2%Sep_50.11,-65.580,1.0,30.09,47.420,47.420000,0.948134,0.352153,-30.800000,-12450.000000,-12450.000000,22.484347,14625.000000,0.352153,0.948134,0.886538,False,False,False,True,True,True,6,0.600000,False,hit_r2_drag (R^2=0.3522); hit_r2_cv (R^2=0.9481); hit_r2_slope (R^2=0.8865)
2,12,2%Sep_50.11,-65.600,1.0,25.04,50.740,50.740000,0.772576,0.381753,-34.500000,12925.000000,12925.000000,6.425771,-9250.000000,0.381753,0.772576,0.296869,False,False,False,True,True,True,5,0.600000,False,hit_r2_drag (R^2=0.3818); hit_r2_cv (R^2=0.7726); hit_r2_slope (R^2=0.2969)
2,12,2%Sep_50.11,-65.620,1.0,30.09,48.770,48.770000,0.427389,0.364845,-33.650000,-13225.000000,-13225.000000,-4.385109,2125.000000,0.364845,0.427389,0.609800,False,False,False,True,True,True,6,0.600000,False,hit_r2_drag (R^2=0.3648); hit_r2_cv (R^2=0.4274); hit_r2_slope (R^2=0.6098)
2,12,2%Sep_50.11,-65.640,1.0,25.04,52.310,52.310000,0.597390,0.390365,-37.150000,13775.000000,13775.000000,3.787478,-8750.000000,0.390365,0.597390,0.238959,False,False,False,True,True,True,5,0.600000,False,hit_r2_drag (R^2=0.3904); hit_r2_cv (R^2=0.5974); hit_r2_slope (R^2=0.2390)
2,12,2%Sep_50.11,-65.660,1.0,30.10,49.560,49.560000,0.800163,0.245171,-29.250000,-15725.000000,-15725.000000,-3.965279,19750.000000,0.245171,0.800163,0.066082,False,False,False,True,True,True,6,0.600000,False,"fail safe, experiment terminated"
3,13,0.1%carb980_,-64.780,5.0,35.04,38.110,7.622000,0.000000,0.000000,0.000000,0.000000,0.000000,0.000000,0.000000,0.000000,0.000000,0.000000,False,False,False,False,False,False,7,0.000000,False,insufficient_data
3,13,0.1%carb980_,-64.800,5.0,15.02,40.240,8.048000,0.000000,0.000000,0.000000,0.000000,0.000000,0.000000,0.000000,0.000000,0.000000,0.000000,False,False,False,False,False,False,3,0.000000,False,insufficient_data
3,13,0.1%carb980_,-64.820,5.0,35.05,41.280,8.256000,0.000000,0.000000,0.000000,0.000000,0.000000,0.000000,0.000000,0.000000,0.000000,0.000000,False,False,False,False,False,False,7,0.000000,False,insufficient_data
3,13,0.1%carb980_,-64.840,5.0,35.05,42.260,8.452000,0.000000,0.000000,0.000000,0.000000,0.000000,0.000000,0.000000,0.000000,0.000000,0.000000,False,False,False,False,False,False,7,0.000000,False,insufficient_data
3,13,0.1%carb980_,-64.860,5.0,35.04,43.280,8.656000,0.000000,0.000000,0.000000,0.000000,0.000000,0.000000,0.000000,0.000000,0.000000,0.000000,False,False,False,False,False,False,7,0.000000,False,insufficient_data
3,13,0.1%carb980_,-64.880,5.0,35.04,45.160,9.032000,0.000000,0.000000,0.000000,0.000000,0.000000,0.000000,0.000000,0.000000,0.000000,0.000000,False,False,False,False,False,False,7,0.000000,False,insufficient_data
3,13,0.1%carb980_,-64.900,5.0,35.04,44.000,8.800000,0.000000,0.000000,0.000000,0.000000,0.000000,0.000000,0.000000,0.000000,0.000000,0.000000,False,False,False,False,False,False,7,0.000000,False,insufficient_data
3,13,0.1%carb980_,-64.920,5.0,35.04,45.590,9.118000,0.000000,0.735719,-7.380000,1375.000000,1375.000000,12.936133,0.000000,0.735719,0.000000,0.000000,False,False,False,True,False,False,7,0.200000,False,hit_r2_drag (R^2=0.7357)
3,13,0.1%carb980_,-64.940,5.0,35.05,46.540,9.308000,0.947757,0.724532,-6.950000,-320.000000,-320.000000,4.081538,1075.000000,0.724532,0.947757,0.000000,False,False,False,True,True,False,7,0.400000,False,hit_r2_drag (R^2=0.7245); hit_r2_cv (R^2=0.9478)
3,13,0.1%carb980_,-64.960,5.0,35.04,47.950,9.590000,0.606419,0.744830,-8.120000,230.000000,230.000000,13.052636,-2925.000000,0.744830,0.606419,0.120555,False,False,False,True,True,True,7,0.600000,False,hit_r2_drag (R^2=0.7448); hit_r2_cv (R^2=0.6064); hit_r2_slope (R^2=0.1206)
3,13,0.1%carb980_,-64.980,5.0,35.05,47.200,9.440000,0.017161,0.818576,-8.760000,-1080.000000,-1080.000000,-6.830089,-1600.000000,0.818576,0.017161,0.892975,False,False,False,True,True,True,7,0.600000,False,hit_r2_drag (R^2=0.8186); hit_r2_cv (R^2=0.0172); hit_r2_slope (R^2=0.8930)
3,13,0.1%carb980_,-65.000,5.0,35.04,49.850,9.970000,0.649861,0.813651,-9.180000,1700.000000,1700.000000,0.412628,-1050.000000,0.813651,0.649861,0.898641,False,False,False,True,True,True,7,0.600000,False,hit_r2_drag (R^2=0.8137); hit_r2_cv (R^2=0.6499); hit_r2_slope (R^2=0.8986)
3,13,0.1%carb980_,-65.020,5.0,35.05,47.840,9.568000,0.038730,0.329519,-4.500000,-2330.000000,-2330.000000,-19.841402,11700.000000,0.329519,0.038730,0.405974,False,False,False,True,True,True,7,0.600000,False,hit_r2_drag (R^2=0.3295); hit_r2_cv (R^2=0.0387); hit_r2_slope (R^2=0.4060)
3,13,0.1%carb980_,-65.040,5.0,35.04,50.880,10.176000,0.175786,0.439312,-6.500000,2525.000000,2525.000000,31.218385,-5000.000000,0.439312,0.175786,0.458296,False,False,False,True,True,True,7,0.600000,False,"fail safe, experiment terminated"
3,14,0.3%carb980_58.64,-64.600,1.0,30.08,75.280,75.280000,0.000000,0.000000,0.000000,0.000000,0.000000,0.000000,0.000000,0.000000,0.000000,0.000000,False,False,False,False,False,False,6,0.000000,False,insufficient_data
3,14,0.3%carb980_58.64,-64.620,1.0,15.02,76.180,76.180000,0.000000,0.000000,0.000000,0.000000,0.000000,0.000000,0.000000,0.000000,0.000000,0.000000,False,False,False,False,False,False,3,0.000000,False,insufficient_data
3,14,0.3%carb980_58.64,-64.640,1.0,20.07,77.280,77.280000,0.000000,0.000000,0.000000,0.000000,0.000000,0.000000,0.000000,0.000000,0.000000,0.000000,False,False,False,False,False,False,4,0.000000,False,insufficient_data
3,14,0.3%carb980_58.64,-64.660,1.0,20.07,76.510,76.510000,0.000000,0.000000,0.000000,0.000000,0.000000,0.000000,0.000000,0.000000,0.000000,0.000000,False,False,False,False,False,False,4,0.000000,False,insufficient_data
3,14,0.3%carb980_58.64,-64.680,1.0,20.08,76.360,76.360000,0.000000,0.000000,0.000000,0.000000,0.000000,0.000000,0.000000,0.000000,0.000000,0.000000,False,False,False,False,False,False,4,0.000000,False,insufficient_data
3,14,0.3%carb980_58.64,-64.700,1.0,20.07,76.400,76.400000,0.000000,0.000000,0.000000,0.000000,0.000000,0.000000,0.000000,0.000000,0.000000,0.000000,False,False,False,False,False,False,4,0.000000,False,insufficient_data
3,14,0.3%carb980_58.64,-64.720,1.0,20.07,76.300,76.300000,0.000000,0.000000,0.000000,0.000000,0.000000,0.000000,0.000000,0.000000,0.000000,0.000000,False,False,False,False,False,False,4,0.000000,False,insufficient_data
3,14,0.3%carb980_58.64,-64.740,1.0,20.07,75.710,75.710000,0.000000,0.695648,8.300000,-1225.000000,-1225.000000,-1.902818,0.000000,0.695648,0.000000,0.000000,False,False,False,True,False,False,4,0.200000,False,hit_r2_drag (R^2=0.6956)
3,14,0.3%carb980_58.64,-64.760,1.0,20.07,76.590,76.590000,0.733533,0.011972,1.150000,3675.000000,3675.000000,3.093299,-17875.000000,0.011972,0.733533,0.000000,False,False,False,True,True,False,4,0.400000,False,hit_r2_drag (R^2=0.0120); hit_r2_cv (R^2=0.7335)
3,14,0.3%carb980_58.64,-64.780,1.0,20.08,76.290,76.290000,0.700433,0.001130,-0.350000,-2950.000000,-2950.000000,-0.607677,-3750.000000,0.001130,0.700433,0.833441,False,False,False,True,True,True,4,0.600000,False,hit_r2_drag (R^2=0.0011); hit_r2_cv (R^2=0.7004); hit_r2_slope (R^2=0.8334)
3,14,0.3%carb980_58.64,-64.800,1.0,20.08,75.330,75.330000,0.202385,0.176907,6.800000,-1650.000000,-1650.000000,5.471836,17875.000000,0.176907,0.202385,0.274259,False,False,False,True,True,True,4,0.600000,False,hit_r2_drag (R^2=0.1769); hit_r2_cv (R^2=0.2024); hit_r2_slope (R^2=0.2743)
3,14,0.3%carb980_58.64,-64.820,1.0,20.07,76.070,76.070000,0.757801,0.030059,2.700000,4250.000000,4250.000000,-5.924306,-10250.000000,0.030059,0.757801,0.341940,False,False,False,True,True,True,4,0.600000,False,hit_r2_drag (R^2=0.0301); hit_r2_cv (R^2=0.7578); hit_r2_slope (R^2=0.3419)
3,14,0.3%carb980_58.64,-64.840,1.0,20.07,75.260,75.260000,0.860106,0.596170,14.400000,-3875.000000,-3875.000000,3.427147,29250.000000,0.596170,0.860106,0.134939,False,False,False,True,True,True,4,0.600000,False,hit_r2_drag (R^2=0.5962); hit_r2_cv (R^2=0.8601); hit_r2_slope (R^2=0.1349)
3,14,0.3%carb980_58.64,-64.860,1.0,25.03,75.440,75.440000,0.366929,0.355736,8.850000,2475.000000,2475.000000,-6.392198,-13875.000000,0.355736,0.366929,0.420555,False,False,False,True,True,True,5,0.600000,False,"fail safe, experiment terminated"
3,15,0.4%carb980_116.7,-64.540,0.5,35.07,70.310,140.620000,0.000000,0.000000,0.000000,0.000000,0.000000,0.000000,0.000000,0.000000,0.000000,0.000000,False,False,False,False,False,False,7,0.000000,False,insufficient_data
3,15,0.4%carb980_116.7,-64.560,0.5,20.07,71.080,142.160000,0.000000,0.000000,0.000000,0.000000,0.000000,0.000000,0.000000,0.000000,0.000000,0.000000,False,False,False,False,False,False,4,0.000000,False,insufficient_data
3,15,0.4%carb980_116.7,-64.580,0.5,25.04,70.890,141.780000,0.000000,0.000000,0.000000,0.000000,0.000000,0.000000,0.000000,0.000000,0.000000,0.000000,False,False,False,False,False,False,5,0.000000,False,insufficient_data
3,15,0.4%carb980_116.7,-64.600,0.5,30.08,73.160,146.320000,0.000000,0.000000,0.000000,0.000000,0.000000,0.000000,0.000000,0.000000,0.000000,0.000000,False,False,False,False,False,False,6,0.000000,False,insufficient_data
3,15,0.4%carb980_116.7,-64.620,0.5,25.04,73.530,147.060000,0.000000,0.000000,0.000000,0.000000,0.000000,0.000000,0.000000,0.000000,0.000000,0.000000,False,False,False,False,False,False,5,0.000000,False,insufficient_data
3,15,0.4%carb980_116.7,-64.640,0.5,20.07,71.300,142.600000,0.000000,0.000000,0.000000,0.000000,0.000000,0.000000,0.000000,0.000000,0.000000,0.000000,False,False,False,False,False,False,4,0.000000,False,insufficient_data
3,15,0.4%carb980_116.7,-64.660,0.5,25.04,70.730,141.460000,0.000000,0.000000,0.000000,0.000000,0.000000,0.000000,0.000000,0.000000,0.000000,0.000000,False,False,False,False,False,False,5,0.000000,False,insufficient_data
3,15,0.4%carb980_116.7,-64.680,0.5,35.03,73.750,147.500000,0.000000,0.034388,16.200000,17950.000000,17950.000000,-0.759637,0.000000,0.034388,0.000000,0.000000,False,False,False,True,False,False,7,0.200000,False,hit_r2_drag (R^2=0.0344)
3,15,0.4%carb980_116.7,-64.700,0.5,30.09,74.850,149.700000,0.326789,0.212926,-50.900000,-9600.000000,-9600.000000,9.438713,-167750.000000,0.212926,0.326789,0.000000,False,False,False,True,True,False,6,0.400000,False,hit_r2_drag (R^2=0.2129); hit_r2_cv (R^2=0.3268)
3,15,0.4%carb980_116.7,-64.720,0.5,25.04,71.890,143.780000,0.872087,0.233501,-53.000000,-20300.000000,-20300.000000,-11.004957,-5250.000000,0.233501,0.872087,0.765159,False,False,False,True,True,True,5,0.600000,False,hit_r2_drag (R^2=0.2335); hit_r2_cv (R^2=0.8721); hit_r2_slope (R^2=0.7652)
3,15,0.4%carb980_116.7,-64.740,0.5,35.05,72.820,145.640000,0.519645,0.052675,-23.200000,19450.000000,19450.000000,-4.334614,74500.000000,0.052675,0.519645,0.426778,False,False,False,True,True,True,7,0.600000,False,hit_r2_drag (R^2=0.0527); hit_r2_cv (R^2=0.5196); hit_r2_slope (R^2=0.4268)
3,15,0.4%carb980_116.7,-64.760,0.5,35.05,76.180,152.360000,0.182977,0.070688,-28.300000,12150.000000,12150.000000,6.236869,-12750.000000,0.070688,0.182977,0.650101,False,False,False,True,True,True,7,0.600000,False,hit_r2_drag (R^2=0.0707); hit_r2_cv (R^2=0.1830); hit_r2_slope (R^2=0.6501)
3,15,0.4%carb980_116.7,-64.780,0.5,25.02,75.110,150.220000,0.077612,0.186476,-48.100000,-22150.000000,-22150.000000,0.331199,-49500.000000,0.186476,0.077612,0.708132,False,False,False,True,True,True,5,0.600000,False,hit_r2_drag (R^2=0.1865); hit_r2_cv (R^2=0.0776); hit_r2_slope (R^2=0.7081)
3,15,0.4%carb980_116.7,-64.800,0.5,25.03,72.610,145.220000,0.262326,0.104024,-37.300000,-7150.000000,-7150.000000,0.196394,27000.000000,0.104024,0.262326,0.363861,False,False,False,True,True,True,5,0.600000,False,"fail safe, experiment terminated"
3,16,0.5%carb980_473.3,-64.640,0.1,SKIPPED,<25%,SKIPPED,SKIPPED,SKIPPED,SKIPPED,SKIPPED,SKIPPED,SKIPPED,SKIPPED,SKIPPED,SKIPPED,SKIPPED,SKIPPED,SKIPPED,SKIPPED,SKIPPED,SKIPPED,SKIPPED,SKIPPED,SKIPPED,SKIPPED,SKIPPED
3,16,0.5%carb980_473.3,-64.660,0.1,SKIPPED,<25%,SKIPPED,SKIPPED,SKIPPED,SKIPPED,SKIPPED,SKIPPED,SKIPPED,SKIPPED,SKIPPED,SKIPPED,SKIPPED,SKIPPED,SKIPPED,SKIPPED,SKIPPED,SKIPPED,SKIPPED,SKIPPED,SKIPPED,SKIPPED,SKIPPED
3,16,0.5%carb980_473.3,-64.680,0.1,SKIPPED,<25%,SKIPPED,SKIPPED,SKIPPED,SKIPPED,SKIPPED,SKIPPED,SKIPPED,SKIPPED,SKIPPED,SKIPPED,SKIPPED,SKIPPED,SKIPPED,SKIPPED,SKIPPED,SKIPPED,SKIPPED,SKIPPED,SKIPPED,SKIPPED,SKIPPED
3,16,0.5%carb980_473.3,-64.700,0.1,SKIPPED,<25%,SKIPPED,SKIPPED,SKIPPED,SKIPPED,SKIPPED,SKIPPED,SKIPPED,SKIPPED,SKIPPED,SKIPPED,SKIPPED,SKIPPED,SKIPPED,SKIPPED,SKIPPED,SKIPPED,SKIPPED,SKIPPED,SKIPPED,SKIPPED,SKIPPED
3,16,0.5%carb980_473.3,-64.720,0.1,SKIPPED,<25%,SKIPPED,SKIPPED,SKIPPED,SKIPPED,SKIPPED,SKIPPED,SKIPPED,SKIPPED,SKIPPED,SKIPPED,SKIPPED,SKIPPED,SKIPPED,SKIPPED,SKIPPED,SKIPPED,SKIPPED,SKIPPED,SKIPPED,SKIPPED,SKIPPED
3,16,0.5%carb980_473.3,-64.740,0.1,35.04,47.080,470.800000,0.000000,0.000000,0.000000,0.000000,0.000000,0.000000,0.000000,0.000000,0.000000,0.000000,False,False,False,False,False,False,7,0.000000,False,insufficient_data
3,16,0.5%carb980_473.3,-64.760,0.1,35.05,57.770,577.700000,0.000000,0.000000,0.000000,0.000000,0.000000,0.000000,0.000000,0.000000,0.000000,0.000000,False,False,False,False,False,False,7,0.000000,False,insufficient_data
3,16,0.5%carb980_473.3,-64.780,0.1,35.05,59.890,598.900000,0.000000,0.000000,0.000000,0.000000,0.000000,0.000000,0.000000,0.000000,0.000000,0.000000,False,False,False,False,False,False,7,0.000000,False,insufficient_data
3,16,0.5%carb980_473.3,-64.800,0.1,30.09,59.810,598.100000,0.000000,0.000000,0.000000,0.000000,0.000000,0.000000,0.000000,0.000000,0.000000,0.000000,False,False,False,False,False,False,6,0.000000,False,insufficient_data
3,16,0.5%carb980_473.3,-64.820,0.1,30.09,59.450,594.500000,0.000000,0.000000,0.000000,0.000000,0.000000,0.000000,0.000000,0.000000,0.000000,0.000000,False,False,False,False,False,False,6,0.000000,False,insufficient_data
3,16,0.5%carb980_473.3,-64.840,0.1,35.04,59.800,598.000000,0.000000,0.000000,0.000000,0.000000,0.000000,0.000000,0.000000,0.000000,0.000000,0.000000,False,False,False,False,False,False,7,0.000000,False,insufficient_data
3,16,0.5%carb980_473.3,-64.860,0.1,35.05,60.660,606.600000,0.000000,0.000000,0.000000,0.000000,0.000000,0.000000,0.000000,0.000000,0.000000,0.000000,False,False,False,False,False,False,7,0.000000,False,insufficient_data
3,16,0.5%carb980_473.3,-64.880,0.1,35.05,61.400,614.000000,0.000000,0.763760,-219.500000,-3000.000000,-3000.000000,29.963633,0.000000,0.763760,0.000000,0.000000,False,False,False,True,False,False,7,0.200000,False,hit_r2_drag (R^2=0.7638)
3,16,0.5%carb980_473.3,-64.900,0.1,30.09,61.950,619.500000,0.459160,0.986619,-330.000000,-4750.000000,-4750.000000,-3.601408,-276250.000000,0.986619,0.459160,0.000000,False,False,False,False,True,False,6,0.200000,False,hit_r2_cv (R^2=0.4592)
3,16,0.5%carb980_473.3,-64.920,0.1,35.04,62.390,623.900000,0.279962,0.982143,-323.500000,-2750.000000,-2750.000000,-10.284946,16250.000000,0.982143,0.279962,0.718862,False,False,False,False,True,True,7,0.400000,False,hit_r2_cv (R^2=0.2800); hit_r2_slope (R^2=0.7189)
3,16,0.5%carb980_473.3,-64.940,0.1,35.04,63.290,632.900000,0.652178,0.987654,-312.500000,11500.000000,11500.000000,-0.750584,27500.000000,0.987654,0.652178,0.841353,False,False,False,False,True,True,7,0.400000,False,hit_r2_cv (R^2=0.6522); hit_r2_slope (R^2=0.8414)
3,16,0.5%carb980_473.3,-64.960,0.1,35.04,63.890,638.900000,0.195320,0.987324,-316.000000,-7500.000000,-7500.000000,1.825849,-8750.000000,0.987324,0.195320,0.544283,False,False,False,False,True,True,7,0.400000,False,hit_r2_cv (R^2=0.1953); hit_r2_slope (R^2=0.5443)
3,16,0.5%carb980_473.3,-64.980,0.1,35.04,65.010,650.100000,0.134139,0.980367,-381.000000,13000.000000,13000.000000,7.015276,-162500.000000,0.980367,0.134139,0.551912,False,False,False,False,True,True,7,0.400000,False,hit_r2_cv (R^2=0.1341); hit_r2_slope (R^2=0.5519)
3,16,0.5%carb980_473.3,-65.000,0.1,35.04,65.760,657.600000,0.683148,0.993653,-423.000000,-9250.000000,-9250.000000,-3.194452,-105000.000000,0.993653,0.683148,0.898317,False,False,False,False,True,True,7,0.400000,False,hit_r2_cv (R^2=0.6831); hit_r2_slope (R^2=0.8983)
3,16,0.5%carb980_473.3,-65.020,0.1,35.05,66.900,669.000000,0.942461,0.990816,-454.500000,9750.000000,9750.000000,-0.994158,-78750.000000,0.990816,0.942461,0.900000,False,False,False,False,True,True,7,0.400000,False,hit_r2_cv (R^2=0.9425); hit_r2_slope (R^2=0.9000)
3,16,0.5%carb980_473.3,-65.040,0.1,35.05,67.370,673.700000,0.786368,0.985471,-442.500000,-16750.000000,-16750.000000,-4.642831,30000.000000,0.985471,0.786368,0.495291,False,False,False,False,True,True,7,0.400000,False,hit_r2_cv (R^2=0.7864); hit_r2_slope (R^2=0.4953)
3,16,0.5%carb980_473.3,-65.060,0.1,35.04,67.680,676.800000,0.095434,0.953216,-347.500000,-4000.000000,-4000.000000,-8.307834,237500.000000,0.953216,0.095434,0.615018,False,False,False,True,True,True,7,0.600000,False,hit_r2_drag (R^2=0.9532); hit_r2_cv (R^2=0.0954); hit_r2_slope (R^2=0.6150)
3,16,0.5%carb980_473.3,-65.080,0.1,35.05,67.910,679.100000,0.742638,0.890453,-254.000000,-2000.000000,-2000.000000,0.624814,233750.000000,0.890453,0.742638,0.893645,False,False,False,True,True,True,7,0.600000,False,hit_r2_drag (R^2=0.8905); hit_r2_cv (R^2=0.7426); hit_r2_slope (R^2=0.8936)
3,16,0.5%carb980_473.3,-65.100,0.1,30.08,67.620,676.200000,0.939549,0.662543,-99.000000,-13000.000000,-13000.000000,-6.147622,387500.000000,0.662543,0.939549,0.844190,False,False,False,True,True,True,6,0.600000,False,hit_r2_drag (R^2=0.6625); hit_r2_cv (R^2=0.9395); hit_r2_slope (R^2=0.8442)
3,16,0.5%carb980_473.3,-65.120,0.1,35.08,67.440,674.400000,0.985684,0.003530,-4.000000,2750.000000,2750.000000,9.913673,237500.000000,0.003530,0.985684,0.896979,False,False,False,True,False,True,7,0.400000,False,hit_r2_drag (R^2=0.0035); hit_r2_slope (R^2=0.8970)
3,16,0.5%carb980_473.3,-65.140,0.1,35.05,67.590,675.900000,0.917225,0.360864,32.500000,8250.000000,8250.000000,4.312735,91250.000000,0.360864,0.917225,0.873659,False,False,False,True,True,True,7,0.600000,False,hit_r2_drag (R^2=0.3609); hit_r2_cv (R^2=0.9172); hit_r2_slope (R^2=0.8737)
3,16,0.5%carb980_473.3,-65.160,0.1,30.10,67.140,671.400000,0.603813,0.780526,78.500000,-15000.000000,-15000.000000,5.034431,115000.000000,0.780526,0.603813,0.876049,False,False,False,True,True,True,6,0.600000,False,hit_r2_drag (R^2=0.7805); hit_r2_cv (R^2=0.6038); hit_r2_slope (R^2=0.8760)
3,16,0.5%carb980_473.3,-65.180,0.1,35.05,66.900,669.000000,0.022519,0.787453,87.000000,5250.000000,5250.000000,-2.654774,21250.000000,0.787453,0.022519,0.825658,False,False,False,True,True,True,7,0.600000,False,hit_r2_drag (R^2=0.7875); hit_r2_cv (R^2=0.0225); hit_r2_slope (R^2=0.8257)
3,16,0.5%carb980_473.3,-65.200,0.1,35.04,66.970,669.700000,0.672396,0.746572,81.500000,7750.000000,7750.000000,-1.363766,-13750.000000,0.746572,0.672396,0.286054,False,False,False,True,True,True,7,0.600000,False,hit_r2_drag (R^2=0.7466); hit_r2_cv (R^2=0.6724); hit_r2_slope (R^2=0.2861)
3,16,0.5%carb980_473.3,-65.220,0.1,30.09,66.570,665.700000,0.830161,0.875726,110.500000,-11750.000000,-11750.000000,2.902864,72500.000000,0.875726,0.830161,0.296174,False,False,False,True,True,True,6,0.600000,False,"fail safe, experiment terminated"
