Repository: AC-Formulations-SDL5/Automated_Viscometry

# Automated Viscometry Platform V3

## Digital Viscometry for Self-Driving Laboratories
  <strong>Acceleration Consortium - Formulation | Self-Driving Lab #5</strong><br>

<em>Redefining viscosity measurement through data-driven automation</em>
---

## 🔬 **Project Abstract**

Self-driving laboratories demand physical characterization methods that generate rich, machine-readable datasets through automated workflows, yet classical rheological measurements remain constrained by geometric precision requirements incompatible with robotic execution.

File: dynamic_analysis_polymer_multi_rpm_custom_20260602_120948.csv (part 1 of 2)
# Dynamic Analysis - Mode: CUSTOM
# Experiment Name: polymer_multi_rpm
# Test RPMs (global fallback): [0.8]
"# Per-cell RPM overrides: {1: [50.0, 70.0, 90.0, 110.0], 2: [3.0, 5.0, 7.0, 9.0], 3: [5.0, 10.0, 15.0, 20.0], 4: [0.6, 0.7, 0.8, 0.9], 5: [11.0, 23.0, 34.0, 46.0], 6: [1.4, 2.9, 4.3, 5.8], 7: [0.5, 1.0, 1.5, 2.0], 8: [0.7, 1.4, 2.1, 2.8], 9: [0.2, 0.4, 0.6, 0.8], 10: [0.4, 0.6, 0.8, 1.0], 11: [0.1, 0.2, 0.3, 0.4]}"
"# Per-cell sample labels: {1: '300KPEG5%', 2: '300KPEG10%', 3: '600KPEG5%', 4: '600KPEG10%', 5: 'Sep1%', 6: 'Sep1.5%', 7: 'Sep2%', 8: 'Sola2%', 9: 'Sola3%', 10: '980carb0.3%', 11: '980carb0.4%'}"
# Timestamp: 20260602_120948
"# Cell numbering: Row 1 = cells 1-6, Row 2 = cells 7-12, Row 3 = cells 13-18"
# Feedback Control: ENABLED
"# Feedback R2 Thresholds: Drag = 0.975, CV = 0.975, Slope = 0.975, Confidence = 0.8"
"# Confidence Weights: 2nd-Deriv(Drag/CV/Slope) = 0.2/0.2/0.2, R2(Drag/CV/Slope) = 0.2/0.2/0.2"
# Low-torque liquid-contact hunt: skip Z-rows when first sample at elapsed >= 5.0s is < 20.00% (regular runs only); skipped rows use <20% and SKIPPED metrics
# Viscosity prediction mode: Non-Newtonian
# Predicted Viscosity Results
"# Cell,Cell_Label,RPM,Viscosity_kCp,a,b,flow_index,n_points_used,fit_success"
"# 10,980carb0.3%,0.4,37349.49920922746,16029.827986792903,-10.246228936235104,1.999999999999982,20,True"
"# 10,980carb0.3%,0.6,67521.06753889479,28978.998943731665,-16.177245128836404,1.999999999999888,21,True"
"# 10,980carb0.3%,0.8,181.2204045863859,77.77699767656047,-0.2728851197242226,0.10000000000000003,20,True"
"# 10,980carb0.3%,1.0,16415.83040771073,7045.420775841515,-9.772368172290463,1.9999999999999998,20,True"
"# 11,980carb0.4%,0.1,756.2713306545847,324.5799702380192,-0.5624253996615848,0.10000000000003244,17,True"
"# 11,980carb0.4%,0.2,524.4701061808829,225.09446617205276,-1.3276953606451725,0.15327658702054092,16,True"
"# 11,980carb0.4%,0.3,161364.59301785327,69255.19013641772,-21.47632457747492,1.9554183175892248,17,True"
"# 11,980carb0.4%,0.4,338.2277829591987,145.16213860909815,-1.0325231999903302,0.1000000000000037,16,True"

row,cell,Cell_Label,Z_Height_mm,RPM,Elapsed_Time_s,Torque_%,Rotational_Drag,Cell_Termination_Method,CV,R_2,Trend_Slope,Second_derivative,Second_derivative_drag,Second_derivative_cv,Second_derivative_slope,R_2_drag,R_2_cv,R_2_slope,Hit_2nd_Deriv_Drag,Hit_2nd_Deriv_CV,Hit_2nd_Deriv_Slope,Hit_R_2_Drag,Hit_R_2_CV,Hit_R_2_Slope,Samples_Collected_At_Z,Hit_Point_Confidence,Hit_Detected,Hit_Reasons
2,10,980carb0.3%,-65.220,0.4,35.03,56.770,141.925000,hit_detected,0.000000,0.000000,0.000000,0.000000,0.000000,0.000000,0.000000,0.000000,0.000000,0.000000,False,False,False,False,False,False,7,0.000000,False,insufficient_data
2,10,980carb0.3%,-65.220,0.6,20.07,62.130,103.550000,hit_detected,0.000000,0.000000,0.000000,0.000000,0.000000,0.000000,0.000000,0.000000,0.000000,0.000000,False,False,False,False,False,False,4,0.000000,False,insufficient_data
2,10,980carb0.3%,-65.220,0.8,15.01,65.880,82.350000,hit_detected,0.000000,0.000000,0.000000,0.000000,0.000000,0.000000,0.000000,0.000000,0.000000,0.000000,False,False,False,False,False,False,3,0.000000,False,insufficient_data
2,10,980carb0.3%,-65.220,1.0,15.02,69.300,69.300000,hit_detected,0.000000,0.000000,0.000000,0.000000,0.000000,0.000000,0.000000,0.000000,0.000000,0.000000,False,False,False,False,False,False,3,0.000000,False,insufficient_data
2,10,980carb0.3%,-65.240,0.4,20.07,58.340,145.850000,hit_detected,0.000000,0.000000,0.000000,0.000000,0.000000,0.000000,0.000000,0.000000,0.000000,0.000000,False,False,False,False,False,False,4,0.000000,False,insufficient_data
2,10,980carb0.3%,-65.240,0.6,20.06,63.800,106.333333,hit_detected,0.000000,0.000000,0.000000,0.000000,0.000000,0.000000,0.000000,0.000000,0.000000,0.000000,False,False,False,False,False,False,4,0.000000,False,insufficient_data
2,10,980carb0.3%,-65.240,0.8,15.02,67.260,84.075000,hit_detected,0.000000,0.000000,0.000000,0.000000,0.000000,0.000000,0.000000,0.000000,0.000000,0.000000,False,False,False,False,False,False,3,0.000000,False,insufficient_data
2,10,980carb0.3%,-65.240,1.0,15.02,69.600,69.600000,hit_detected,0.000000,0.000000,0.000000,0.000000,0.000000,0.000000,0.000000,0.000000,0.000000,0.000000,False,False,False,False,False,False,3,0.000000,False,insufficient_data
2,10,980carb0.3%,-65.260,0.4,20.07,57.630,144.075000,hit_detected,0.000000,0.000000,0.000000,0.000000,0.000000,0.000000,0.000000,0.000000,0.000000,0.000000,False,False,False,False,False,False,4,0.000000,False,insufficient_data
2,10,980carb0.3%,-65.260,0.6,20.07,63.570,105.950000,hit_detected,0.000000,0.000000,0.000000,0.000000,0.000000,0.000000,0.000000,0.000000,0.000000,0.000000,False,False,False,False,False,False,4,0.000000,False,insufficient_data
2,10,980carb0.3%,-65.260,0.8,15.02,67.760,84.700000,hit_detected,0.000000,0.000000,0.000000,0.000000,0.000000,0.000000,0.000000,0.000000,0.000000,0.000000,False,False,False,False,False,False,3,0.000000,False,insufficient_data
2,10,980carb0.3%,-65.260,1.0,15.03,70.270,70.270000,hit_detected,0.000000,0.000000,0.000000,0.000000,0.000000,0.000000,0.000000,0.000000,0.000000,0.000000,False,False,False,False,False,False,3,0.000000,False,insufficient_data
2,10,980carb0.3%,-65.280,0.4,20.07,57.770,144.425000,hit_detected,0.000000,0.000000,0.000000,0.000000,0.000000,0.000000,0.000000,0.000000,0.000000,0.000000,False,False,False,False,False,False,4,0.000000,False,insufficient_data
2,10,980carb0.3%,-65.280,0.6,15.02,62.150,103.583333,hit_detected,0.000000,0.000000,0.000000,0.000000,0.000000,0.000000,0.000000,0.000000,0.000000,0.000000,False,False,False,False,False,False,3,0.000000,False,insufficient_data
2,10,980carb0.3%,-65.280,0.8,20.08,66.620,83.275000,hit_detected,0.000000,0.000000,0.000000,0.000000,0.000000,0.000000,0.000000,0.000000,0.000000,0.000000,False,False,False,False,False,False,4,0.000000,False,insufficient_data
2,10,980carb0.3%,-65.280,1.0,15.02,70.010,70.010000,hit_detected,0.000000,0.000000,0.000000,0.000000,0.000000,0.000000,0.000000,0.000000,0.000000,0.000000,False,False,False,False,False,False,3,0.000000,False,insufficient_data
2,10,980carb0.3%,-65.300,0.4,20.07,57.560,143.900000,hit_detected,0.000000,0.000000,0.000000,0.000000,0.000000,0.000000,0.000000,0.000000,0.000000,0.000000,False,False,False,False,False,False,4,0.000000,False,insufficient_data
2,10,980carb0.3%,-65.300,0.6,15.02,62.010,103.350000,hit_detected,0.000000,0.000000,0.000000,0.000000,0.000000,0.000000,0.000000,0.000000,0.000000,0.000000,False,False,False,False,False,False,3,0.000000,False,insufficient_data
2,10,980carb0.3%,-65.300,0.8,15.02,64.920,81.150000,hit_detected,0.000000,0.000000,0.000000,0.000000,0.000000,0.000000,0.000000,0.000000,0.000000,0.000000,False,False,False,False,False,False,3,0.000000,False,insufficient_data
2,10,980carb0.3%,-65.300,1.0,15.02,68.610,68.610000,hit_detected,0.000000,0.000000,0.000000,0.000000,0.000000,0.000000,0.000000,0.000000,0.000000,0.000000,False,False,False,False,False,False,3,0.000000,False,insufficient_data
2,10,980carb0.3%,-65.320,0.4,20.07,56.990,142.475000,hit_detected,0.000000,0.000000,0.000000,0.000000,0.000000,0.000000,0.000000,0.000000,0.000000,0.000000,False,False,False,False,False,False,4,0.000000,False,insufficient_data
2,10,980carb0.3%,-65.320,0.6,20.07,61.870,103.116667,hit_detected,0.000000,0.000000,0.000000,0.000000,0.000000,0.000000,0.000000,0.000000,0.000000,0.000000,False,False,False,False,False,False,4,0.000000,False,insufficient_data
2,10,980carb0.3%,-65.320,0.8,15.01,64.680,80.850000,hit_detected,0.000000,0.000000,0.000000,0.000000,0.000000,0.000000,0.000000,0.000000,0.000000,0.000000,False,False,False,False,False,False,3,0.000000,False,insufficient_data
2,10,980carb0.3%,-65.320,1.0,15.01,67.730,67.730000,hit_detected,0.000000,0.000000,0.000000,0.000000,0.000000,0.000000,0.000000,0.000000,0.000000,0.000000,False,False,False,False,False,False,3,0.000000,False,insufficient_data
2,10,980carb0.3%,-65.340,0.4,20.06,56.720,141.800000,hit_detected,0.000000,0.000000,0.000000,0.000000,0.000000,0.000000,0.000000,0.000000,0.000000,0.000000,False,False,False,False,False,False,4,0.000000,False,insufficient_data
2,10,980carb0.3%,-65.340,0.6,20.06,62.030,103.383333,hit_detected,0.000000,0.000000,0.000000,0.000000,0.000000,0.000000,0.000000,0.000000,0.000000,0.000000,False,False,False,False,False,False,4,0.000000,False,insufficient_data
2,10,980carb0.3%,-65.340,0.8,15.01,65.690,82.112500,hit_detected,0.000000,0.000000,0.000000,0.000000,0.000000,0.000000,0.000000,0.000000,0.000000,0.000000,False,False,False,False,False,False,3,0.000000,False,insufficient_data
2,10,980carb0.3%,-65.340,1.0,15.01,67.370,67.370000,hit_detected,0.000000,0.000000,0.000000,0.000000,0.000000,0.000000,0.000000,0.000000,0.000000,0.000000,False,False,False,False,False,False,3,0.000000,False,insufficient_data
2,10,980carb0.3%,-65.360,0.4,20.07,56.240,140.600000,hit_detected,0.000000,0.983244,48.750000,-1312.500000,-1312.500000,7.709302,0.000000,0.983244,0.000000,0.000000,False,False,False,False,False,False,4,0.000000,False,
2,10,980carb0.3%,-65.360,0.6,20.06,62.000,103.333333,hit_detected,0.000000,0.197581,2.333333,-791.666667,-791.666667,-13.767928,0.000000,0.197581,0.000000,0.000000,False,False,False,True,False,False,4,0.200000,False,hit_r2_drag (R^2=0.1976)
2,10,980carb0.3%,-65.360,0.8,15.02,65.990,82.487500,hit_detected,0.000000,0.009576,3.062500,-2218.750000,-2218.750000,-12.493604,0.000000,0.009576,0.000000,0.000000,False,False,False,True,False,False,3,0.200000,False,hit_r2_drag (R^2=0.0096)
2,10,980carb0.3%,-65.360,1.0,15.02,68.100,68.100000,hit_detected,0.000000,0.605355,25.300000,2725.000000,2725.000000,-17.337467,0.000000,0.605355,0.000000,0.000000,False,False,False,True,False,False,3,0.200000,False,hit_r2_drag (R^2=0.6054)
2,10,980carb0.3%,-65.380,0.4,20.07,55.720,139.300000,hit_detected,0.450031,0.990396,55.375000,-250.000000,-250.000000,-3.257588,16562.500000,0.990396,0.450031,0.000000,False,False,False,False,True,False,4,0.200000,False,hit_r2_cv (R^2=0.4500)
2,10,980carb0.3%,-65.380,0.6,20.08,61.410,102.350000,hit_detected,0.758187,0.418580,8.916667,-2333.333333,-2333.333333,27.471814,16458.333333,0.418580,0.758187,0.000000,False,False,False,True,True,False,4,0.400000,False,hit_r2_drag (R^2=0.4186); hit_r2_cv (R^2=0.7582)
2,10,980carb0.3%,-65.380,0.8,20.08,66.180,82.725000,hit_detected,0.588403,0.839624,-23.937500,-343.750000,-343.750000,11.688411,-67500.000000,0.839624,0.588403,0.000000,False,False,False,True,True,False,4,0.400000,False,hit_r2_drag (R^2=0.8396); hit_r2_cv (R^2=0.5884)
2,10,980carb0.3%,-65.380,1.0,15.02,68.960,68.960000,hit_detected,0.000003,0.069182,-5.350000,325.000000,325.000000,-3.628190,-76625.000000,0.069182,0.000003,0.000000,False,False,False,True,True,False,3,0.400000,False,hit_r2_drag (R^2=0.0692); hit_r2_cv (R^2=0.0000)
2,10,980carb0.3%,-65.400,0.4,20.07,56.010,140.025000,hit_detected,0.265757,0.818749,37.000000,5062.500000,5062.500000,-10.665123,-45937.500000,0.818749,0.265757,0.126341,False,False,False,True,True,True,4,0.600000,False,hit_r2_drag (R^2=0.8187); hit_r2_cv (R^2=0.2658); hit_r2_slope (R^2=0.1263)
2,10,980carb0.3%,-65.400,0.6,20.07,61.310,102.183333,hit_detected,0.561842,0.656575,14.500000,2041.666667,2041.666667,-3.011980,13958.333333,0.656575,0.561842,0.898745,False,False,False,True,True,True,4,0.600000,False,hit_r2_drag (R^2=0.6566); hit_r2_cv (R^2=0.5618); hit_r2_slope (R^2=0.8987)
2,10,980carb0.3%,-65.400,0.8,20.08,66.240,82.800000,hit_detected,0.889451,0.799064,-22.562500,-406.250000,-406.250000,3.580823,3437.500000,0.799064,0.889451,0.723243,False,False,False,True,True,True,4,0.600000,False,hit_r2_drag (R^2=0.7991); hit_r2_cv (R^2=0.8895); hit_r2_slope (R^2=0.7232)
2,10,980carb0.3%,-65.400,1.0,15.02,69.510,69.510000,hit_detected,0.410526,0.849068,-25.750000,-775.000000,-775.000000,20.343870,-51000.000000,0.849068,0.410526,0.898907,False,False,False,True,True,True,3,0.600000,False,hit_r2_drag (R^2=0.8491); hit_r2_cv (R^2=0.4105); hit_r2_slope (R^2=0.8989)
2,10,980carb0.3%,-65.420,0.4,20.07,56.820,142.050000,hit_detected,0.006673,0.000103,0.375000,3250.000000,3250.000000,5.255215,-91562.500000,0.000103,0.006673,0.817196,False,False,False,True,True,True,4,0.600000,False,hit_r2_drag (R^2=0.0001); hit_r2_cv (R^2=0.0067); hit_r2_slope (R^2=0.8172)
2,10,980carb0.3%,-65.420,0.6,15.02,61.270,102.116667,hit_detected,0.080333,0.851007,18.416667,250.000000,250.000000,-1.399403,9791.666667,0.851007,0.080333,0.899651,False,False,False,True,True,True,3,0.600000,False,hit_r2_drag (R^2=0.8510); hit_r2_cv (R^2=0.0803); hit_r2_slope (R^2=0.8997)
2,10,980carb0.3%,-65.420,0.8,20.08,66.160,82.700000,hit_detected,0.896217,0.714192,-7.437500,-437.500000,-437.500000,-13.326072,37812.500000,0.714192,0.896217,0.585206,False,False,False,True,True,True,4,0.600000,False,hit_r2_drag (R^2=0.7142); hit_r2_cv (R^2=0.8962); hit_r2_slope (R^2=0.5852)
2,10,980carb0.3%,-65.420,1.0,15.02,70.090,70.090000,hit_detected,0.144747,0.992330,-34.250000,75.000000,75.000000,-1.396865,-21250.000000,0.992330,0.144747,0.878738,False,False,False,False,True,True,3,0.400000,False,hit_r2_cv (R^2=0.1447); hit_r2_slope (R^2=0.8787)
2,10,980carb0.3%,-65.440,0.4,20.07,57.730,144.325000,hit_detected,0.022241,0.657617,-51.000000,625.000000,625.000000,14.947904,-128437.500000,0.657617,0.022241,0.865008,False,False,False,True,True,True,4,0.600000,False,hit_r2_drag (R^2=0.6576); hit_r2_cv (R^2=0.0222); hit_r2_slope (R^2=0.8650)
2,10,980carb0.3%,-65.440,0.6,15.02,61.870,103.116667,hit_detected,0.717670,0.034928,3.333333,2666.666667,2666.666667,-2.908230,-37708.333333,0.034928,0.717670,0.221461,False,False,False,True,True,True,3,0.600000,False,hit_r2_drag (R^2=0.0349); hit_r2_cv (R^2=0.7177); hit_r2_slope (R^2=0.2215)
2,10,980carb0.3%,-65.440,0.8,15.01,65.550,81.937500,hit_detected,0.843047,0.256882,5.625000,-1656.250000,-1656.250000,16.148330,32656.250000,0.256882,0.843047,0.898339,False,False,False,True,True,True,3,0.600000,False,hit_r2_drag (R^2=0.2569); hit_r2_cv (R^2=0.8430); hit_r2_slope (R^2=0.8983)
2,10,980carb0.3%,-65.440,1.0,20.07,70.390,70.390000,hit_detected,0.028969,0.972850,-28.550000,-700.000000,-700.000000,-12.262639,14250.000000,0.972850,0.028969,0.268909,False,False,False,True,True,True,4,0.600000,False,hit_r2_drag (R^2=0.9729); hit_r2_cv (R^2=0.0290); hit_r2_slope (R^2=0.2689)
2,10,980carb0.3%,-65.460,0.4,20.07,58.280,145.700000,hit_detected,0.447728,0.978066,-85.500000,-2250.000000,-2250.000000,-1.464805,-86250.000000,0.978066,0.447728,0.899061,False,False,False,False,True,True,4,0.400000,False,hit_r2_cv (R^2=0.4477); hit_r2_slope (R^2=0.8991)
2,10,980carb0.3%,-65.460,0.6,15.02,62.720,104.533333,hit_detected,0.693610,0.679086,-26.500000,1041.666667,1041.666667,11.276164,-74583.333333,0.679086,0.693610,0.818390,False,False,False,True,True,True,3,0.600000,False,hit_r2_drag (R^2=0.6791); hit_r2_cv (R^2=0.6936); hit_r2_slope (R^2=0.8184)
2,10,980carb0.3%,-65.460,0.8,15.01,65.770,82.212500,hit_detected,0.649186,0.617913,9.437500,2593.750000,2593.750000,-1.187238,9531.250000,0.617913,0.649186,0.855273,False,False,False,True,True,True,3,0.600000,False,hit_r2_drag (R^2=0.6179); hit_r2_cv (R^2=0.6492); hit_r2_slope (R^2=0.8553)
2,10,980carb0.3%,-65.460,1.0,20.08,70.230,70.230000,hit_detected,0.007854,0.835266,-17.100000,-1150.000000,-1150.000000,-4.697459,28625.000000,0.835266,0.007854,0.815985,False,False,False,True,True,True,4,0.600000,False,hit_r2_drag (R^2=0.8353); hit_r2_cv (R^2=0.0079); hit_r2_slope (R^2=0.8160)
2,10,980carb0.3%,-65.480,0.4,20.07,58.400,146.000000,hit_detected,0.812793,0.940458,-78.000000,-2687.500000,-2687.500000,-14.850609,18750.000000,0.940458,0.812793,0.618515,False,False,False,True,True,True,4,0.600000,False,hit_r2_drag (R^2=0.9405); hit_r2_cv (R^2=0.8128); hit_r2_slope (R^2=0.6185)
2,10,980carb0.3%,-65.480,0.6,15.02,63.290,105.483333,hit_detected,0.773336,0.924427,-45.083333,-1166.666667,-1166.666667,0.115618,-46458.333333,0.924427,0.773336,0.897427,False,False,False,True,True,True,3,0.600000,False,hit_r2_drag (R^2=0.9244); hit_r2_cv (R^2=0.7733); hit_r2_slope (R^2=0.8974)
2,10,980carb0.3%,-65.480,0.8,15.02,66.140,82.675000,hit_detected,0.331062,0.098256,3.687500,468.750000,468.750000,-0.990634,-14375.000000,0.098256,0.331062,0.000015,False,False,False,True,True,True,3,0.600000,False,hit_r2_drag (R^2=0.0983); hit_r2_cv (R^2=0.3311); hit_r2_slope (R^2=0.0000)
2,10,980carb0.3%,-65.480,1.0,25.01,70.370,70.370000,hit_detected,0.726693,0.664694,-9.300000,750.000000,750.000000,3.101950,19500.000000,0.664694,0.726693,0.899285,False,False,False,True,True,True,5,0.600000,False,hit_r2_drag (R^2=0.6647); hit_r2_cv (R^2=0.7267); hit_r2_slope (R^2=0.8993)
2,10,980carb0.3%,-65.500,0.4,20.06,58.540,146.350000,hit_detected,0.168650,0.851107,-51.375000,125.000000,125.000000,-9.055901,66562.500000,0.851107,0.168650,0.722348,False,False,False,True,True,True,4,0.600000,False,hit_r2_drag (R^2=0.8511); hit_r2_cv (R^2=0.1687); hit_r2_slope (R^2=0.7223)
2,10,980carb0.3%,-65.500,0.6,15.02,63.450,105.750000,hit_detected,0.892541,0.959240,-48.166667,-1708.333333,-1708.333333,-8.598204,-7708.333333,0.959240,0.892541,0.819419,False,False,False,True,True,True,3,0.600000,False,hit_r2_drag (R^2=0.9592); hit_r2_cv (R^2=0.8925); hit_r2_slope (R^2=0.8194)
2,10,980carb0.3%,-65.500,0.8,15.02,66.300,82.875000,hit_detected,0.745799,0.194416,-5.437500,-656.250000,-656.250000,0.691327,-22812.500000,0.194416,0.745799,0.850013,False,False,False,True,True,True,3,0.600000,False,hit_r2_drag (R^2=0.1944); hit_r2_cv (R^2=0.7458); hit_r2_slope (R^2=0.8500)
2,10,980carb0.3%,-65.500,1.0,25.03,70.610,70.610000,hit_detected,0.988184,0.689555,-5.100000,250.000000,250.000000,2.112102,10500.000000,0.689555,0.988184,0.892313,False,False,False,True,False,True,5,0.400000,False,hit_r2_drag (R^2=0.6896); hit_r2_slope (R^2=0.8923)
2,10,980carb0.3%,-65.520,0.4,20.07,58.860,147.150000,hit_detected,0.480301,0.923990,-31.500000,1125.000000,1125.000000,1.125019,49687.500000,0.923990,0.480301,0.899998,False,False,False,True,True,True,4,0.600000,False,hit_r2_drag (R^2=0.9240); hit_r2_cv (R^2=0.4803); hit_r2_slope (R^2=0.9000)
2,10,980carb0.3%,-65.520,0.6,20.07,63.560,105.933333,hit_detected,0.455197,0.864895,-34.250000,-208.333333,-208.333333,-9.897712,34791.666667,0.864895,0.455197,0.261583,False,False,False,True,True,True,4,0.600000,False,hit_r2_drag (R^2=0.8649); hit_r2_cv (R^2=0.4552); hit_r2_slope (R^2=0.2616)
2,10,980carb0.3%,-65.520,0.8,15.02,66.430,83.037500,hit_detected,0.762196,0.966334,-14.312500,-93.750000,-93.750000,1.414454,-22187.500000,0.966334,0.762196,0.894202,False,False,False,True,True,True,3,0.600000,False,hit_r2_drag (R^2=0.9663); hit_r2_cv (R^2=0.7622); hit_r2_slope (R^2=0.8942)
2,10,980carb0.3%,-65.520,1.0,25.03,71.030,71.030000,hit_detected,0.789726,0.703821,-8.300000,450.000000,450.000000,9.074369,-8000.000000,0.703821,0.789726,0.206578,False,False,False,True,True,True,5,0.600000,False,hit_r2_drag (R^2=0.7038); hit_r2_cv (R^2=0.7897); hit_r2_slope (R^2=0.2066)
2,10,980carb0.3%,-65.540,0.4,20.07,58.930,147.325000,hit_detected,0.969748,0.960556,-22.000000,-1562.500000,-1562.500000,6.249348,23750.000000,0.960556,0.969748,0.886587,False,False,False,True,True,True,4,0.600000,False,hit_r2_drag (R^2=0.9606); hit_r2_cv (R^2=0.9697); hit_r2_slope (R^2=0.8866)
2,10,980carb0.3%,-65.540,0.6,15.02,63.700,106.166667,hit_detected,0.231205,0.861974,-18.583333,125.000000,125.000000,-2.840292,39166.666667,0.861974,0.231205,0.885493,False,False,False,True,True,True,3,0.600000,False,hit_r2_drag (R^2=0.8620); hit_r2_cv (R^2=0.2312); hit_r2_slope (R^2=0.8855)
2,10,980carb0.3%,-65.540,0.8,15.03,66.640,83.300000,hit_detected,0.421252,0.959867,-12.687500,250.000000,250.000000,-3.314948,4062.500000,0.959867,0.421252,0.642104,False,False,False,True,True,True,3,0.600000,False,hit_r2_drag (R^2=0.9599); hit_r2_cv (R^2=0.4213); hit_r2_slope (R^2=0.6421)
2,10,980carb0.3%,-65.540,1.0,30.09,71.620,71.620000,hit_detected,0.013098,0.933779,-17.200000,425.000000,425.000000,4.119540,-22250.000000,0.933779,0.013098,0.762657,False,False,False,True,True,True,6,0.600000,False,hit_r2_drag (R^2=0.9338); hit_r2_cv (R^2=0.0131); hit_r2_slope (R^2=0.7627)
2,10,980carb0.3%,-65.560,0.4,20.08,59.220,148.050000,hit_detected,0.852286,0.971910,-25.375000,1375.000000,1375.000000,6.596496,-8437.500000,0.971910,0.852286,0.515529,False,False,False,True,True,True,4,0.600000,False,hit_r2_drag (R^2=0.9719); hit_r2_cv (R^2=0.8523); hit_r2_slope (R^2=0.5155)
2,10,980carb0.3%,-65.560,0.6,15.03,63.620,106.033333,hit_detected,0.913771,0.814098,-7.583333,-916.666667,-916.666667,3.610792,27500.000000,0.814098,0.913771,0.899660,False,False,False,True,True,True,3,0.600000,False,hit_r2_drag (R^2=0.8141); hit_r2_cv (R^2=0.9138); hit_r2_slope (R^2=0.8997)
2,10,980carb0.3%,-65.560,0.8,15.02,67.090,83.862500,hit_detected,0.554021,0.928841,-14.000000,750.000000,750.000000,2.711991,-3281.250000,0.928841,0.554021,0.178218,False,False,False,True,True,True,3,0.600000,False,hit_r2_drag (R^2=0.9288); hit_r2_cv (R^2=0.5540); hit_r2_slope (R^2=0.1782)
2,10,980carb0.3%,-65.560,1.0,25.04,71.960,71.960000,hit_detected,0.646834,0.982830,-20.950000,-625.000000,-625.000000,-4.637522,-9375.000000,0.982830,0.646834,0.879415,False,False,False,False,True,True,5,0.400000,False,hit_r2_cv (R^2=0.6468); hit_r2_slope (R^2=0.8794)
2,10,980carb0.3%,-65.580,0.4,20.07,59.380,148.450000,hit_detected,0.616149,0.972518,-25.500000,-812.500000,-812.500000,-1.533343,-312.500000,0.972518,0.616149,0.767833,False,False,False,True,True,True,4,0.600000,False,hit_r2_drag (R^2=0.9725); hit_r2_cv (R^2=0.6161); hit_r2_slope (R^2=0.7678)
2,10,980carb0.3%,-65.580,0.6,15.02,63.830,106.383333,hit_detected,0.938599,0.817210,-6.833333,1208.333333,1208.333333,7.219550,1875.000000,0.817210,0.938599,0.781773,False,False,False,True,True,True,3,0.600000,False,hit_r2_drag (R^2=0.8172); hit_r2_cv (R^2=0.9386); hit_r2_slope (R^2=0.7818)
2,10,980carb0.3%,-65.580,0.8,15.02,67.270,84.087500,hit_detected,0.629047,0.961703,-16.250000,-843.750000,-843.750000,0.393873,-5625.000000,0.961703,0.629047,0.839552,False,False,False,True,True,True,3,0.600000,False,hit_r2_drag (R^2=0.9617); hit_r2_cv (R^2=0.6290); hit_r2_slope (R^2=0.8396)
2,10,980carb0.3%,-65.580,1.0,20.08,71.890,71.890000,hit_detected,0.789355,0.895148,-17.450000,-1025.000000,-1025.000000,-5.978315,8750.000000,0.895148,0.789355,0.111669,False,False,False,True,True,True,4,0.600000,False,hit_r2_drag (R^2=0.8951); hit_r2_cv (R^2=0.7894); hit_r2_slope (R^2=0.1117)
2,10,980carb0.3%,-65.600,0.4,20.08,59.660,149.150000,hit_detected,0.207960,0.971901,-25.625000,750.000000,750.000000,0.001809,-312.500000,0.971901,0.207960,0.892857,False,False,False,True,True,True,4,0.600000,False,hit_r2_drag (R^2=0.9719); hit_r2_cv (R^2=0.2080); hit_r2_slope (R^2=0.8929)
2,10,980carb0.3%,-65.600,0.6,15.02,64.440,107.400000,hit_detected,0.428520,0.705949,-15.750000,1666.666667,1666.666667,7.993057,-22291.666667,0.705949,0.428520,0.412079,False,False,False,True,True,True,3,0.600000,False,hit_r2_drag (R^2=0.7059); hit_r2_cv (R^2=0.4285); hit_r2_slope (R^2=0.4121)
2,10,980carb0.3%,-65.600,0.8,15.02,67.460,84.325000,hit_detected,0.630607,0.971706,-16.812500,31.250000,31.250000,-1.329444,-1406.250000,0.971706,0.630607,0.844828,False,False,False,True,True,True,3,0.600000,False,hit_r2_drag (R^2=0.9717); hit_r2_cv (R^2=0.6306); hit_r2_slope (R^2=0.8448)
2,10,980carb0.3%,-65.600,1.0,15.02,71.150,71.150000,hit_detected,0.064754,0.036276,-2.550000,-1675.000000,-1675.000000,-2.273775,37250.000000,0.036276,0.064754,0.693973,False,False,False,True,True,True,3,0.600000,False,hit_r2_drag (R^2=0.0363); hit_r2_cv (R^2=0.0648); hit_r2_slope (R^2=0.6940)
2,10,980carb0.3%,-65.620,0.4,20.07,59.490,148.725000,hit_detected,0.012761,0.787777,-19.500000,-2812.500000,-2812.500000,-1.961460,15312.500000,0.787777,0.012761,0.479339,False,False,False,True,True,True,4,0.600000,False,hit_r2_drag (R^2=0.7878); hit_r2_cv (R^2=0.0128); hit_r2_slope (R^2=0.4793)
2,10,980carb0.3%,-65.620,0.6,20.08,64.990,108.316667,hit_detected,0.271316,0.843968,-28.333333,-250.000000,-250.000000,0.528868,-31458.333333,0.843968,0.271316,0.864330,False,False,False,True,True,True,4,0.600000,False,hit_r2_drag (R^2=0.8440); hit_r2_cv (R^2=0.2713); hit_r2_slope (R^2=0.8643)
2,10,980carb0.3%,-65.620,0.8,15.02,68.140,85.175000,hit_detected,0.912207,0.938742,-21.062500,1531.250000,1531.250000,3.501128,-10625.000000,0.938742,0.912207,0.619902,False,False,False,True,True,True,3,0.600000,False,hit_r2_drag (R^2=0.9387); hit_r2_cv (R^2=0.9122); hit_r2_slope (R^2=0.6199)
2,10,980carb0.3%,-65.620,1.0,15.02,70.940,70.940000,hit_detected,0.562019,0.578859,10.850000,1325.000000,1325.000000,5.890850,33500.000000,0.578859,0.562019,0.897220,False,False,False,True,True,True,3,0.600000,False,hit_r2_drag (R^2=0.5789); hit_r2_cv (R^2=0.5620); hit_r2_slope (R^2=0.8972)
2,10,980carb0.3%,-65.640,0.4,20.07,59.150,147.875000,hit_detected,0.750655,0.000533,0.375000,-1062.500000,-1062.500000,-0.788543,49687.500000,0.000533,0.750655,0.736993,False,False,False,True,True,True,4,0.600000,False,hit_r2_drag (R^2=0.0005); hit_r2_cv (R^2=0.7507); hit_r2_slope (R^2=0.7370)
2,10,980carb0.3%,-65.640,0.6,20.07,65.430,109.050000,hit_detected,0.932154,0.982862,-39.833333,-458.333333,-458.333333,-1.912396,-28750.000000,0.982862,0.932154,0.896693,False,False,False,False,True,True,4,0.400000,False,hit_r2_cv (R^2=0.9322); hit_r2_slope (R^2=0.8967)
2,10,980carb0.3%,-65.640,0.8,15.02,69.380,86.725000,hit_detected,0.753828,0.851201,-34.062500,1750.000000,1750.000000,8.643810,-32500.000000,0.851201,0.753828,0.746767,False,False,False,True,True,True,3,0.600000,False,hit_r2_drag (R^2=0.8512); hit_r2_cv (R^2=0.7538); hit_r2_slope (R^2=0.7468)
2,10,980carb0.3%,-65.640,1.0,15.02,71.700,71.700000,hit_detected,0.700329,0.258518,7.350000,2425.000000,2425.000000,-0.676287,-8750.000000,0.258518,0.700329,0.587072,False,False,False,True,True,True,3,0.600000,False,hit_r2_drag (R^2=0.2585); hit_r2_cv (R^2=0.7003); hit_r2_slope (R^2=0.5871)
2,10,980carb0.3%,-65.660,0.4,20.08,59.220,148.050000,hit_detected,0.893648,0.407633,10.375000,2562.500000,2562.500000,2.732420,25000.000000,0.407633,0.893648,0.889197,False,False,False,True,True,True,4,0.600000,False,hit_r2_drag (R^2=0.4076); hit_r2_cv (R^2=0.8936); hit_r2_slope (R^2=0.8892)
2,10,980carb0.3%,-65.660,0.6,20.08,65.480,109.133333,hit_detected,0.870119,0.938927,-35.750000,-1625.000000,-1625.000000,-8.337374,10208.333333,0.938927,0.870119,0.515679,False,False,False,True,True,True,4,0.600000,False,hit_r2_drag (R^2=0.9389); hit_r2_cv (R^2=0.8701); hit_r2_slope (R^2=0.5157)
2,10,980carb0.3%,-65.660,0.8,15.02,70.260,87.825000,hit_detected,0.880126,0.946168,-49.375000,-1125.000000,-1125.000000,-1.361612,-38281.250000,0.946168,0.880126,0.881986,False,False,False,True,True,True,3,0.600000,False,hit_r2_drag (R^2=0.9462); hit_r2_cv (R^2=0.8801); hit_r2_slope (R^2=0.8820)
2,10,980carb0.3%,-65.660,1.0,15.02,72.800,72.800000,hit_detected,0.158336,0.264185,-11.850000,850.000000,850.000000,8.257848,-48000.000000,0.264185,0.158336,0.658061,False,False,False,True,True,True,3,0.600000,False,hit_r2_drag (R^2=0.2642); hit_r2_cv (R^2=0.1583); hit_r2_slope (R^2=0.6581)
2,10,980carb0.3%,-65.680,0.4,20.08,59.860,149.650000,hit_detected,0.154610,0.004783,-1.625000,3562.500000,3562.500000,3.433403,-30000.000000,0.004783,0.154610,0.025862,False,False,False,True,True,True,4,0.600000,False,hit_r2_drag (R^2=0.0048); hit_r2_cv (R^2=0.1546); hit_r2_slope (R^2=0.0259)
2,10,980carb0.3%,-65.680,0.6,20.07,65.230,108.716667,hit_detected,0.043035,0.597682,-17.250000,-1250.000000,-1250.000000,-7.303530,46250.000000,0.597682,0.043035,0.684720,False,False,False,True,True,True,4,0.600000,False,hit_r2_drag (R^2=0.5977); hit_r2_cv (R^2=0.0430); hit_r2_slope (R^2=0.6847)
2,10,980carb0.3%,-65.680,0.8,20.07,70.750,88.437500,hit_detected,0.960713,0.981753,-54.375000,-1218.750000,-1218.750000,-8.199735,-12500.000000,0.981753,0.960713,0.862895,False,False,False,False,True,True,4,0.400000,False,hit_r2_cv (R^2=0.9607); hit_r2_slope (R^2=0.8629)
2,10,980carb0.3%,-65.680,1.0,15.02,73.580,73.580000,hit_detected,0.788037,0.891275,-33.600000,-800.000000,-800.000000,3.751059,-54375.000000,0.891275,0.788037,0.885031,False,False,False,True,True,True,3,0.600000,False,hit_r2_drag (R^2=0.8913); hit_r2_cv (R^2=0.7880); hit_r2_slope (R^2=0.8850)
2,10,980carb0.3%,-65.700,0.4,20.08,60.280,150.700000,hit_detected,0.481452,0.589888,-28.625000,-1375.000000,-1375.000000,3.080110,-67500.000000,0.589888,0.481452,0.797872,False,False,False,True,True,True,4,0.600000,False,hit_r2_drag (R^2=0.5899); hit_r2_cv (R^2=0.4815); hit_r2_slope (R^2=0.7979)
2,10,980carb0.3%,-65.700,0.6,15.02,65.560,109.266667,hit_detected,0.602296,0.419404,-7.833333,2416.666667,2416.666667,2.920549,23541.666667,0.419404,0.602296,0.889758,False,False,False,True,True,True,3,0.600000,False,hit_r2_drag (R^2=0.4194); hit_r2_cv (R^2=0.6023); hit_r2_slope (R^2=0.8898)
2,10,980carb0.3%,-65.700,0.8,20.08,70.840,88.550000,hit_detected,0.561179,0.898628,-42.312500,-1250.000000,-1250.000000,-11.670936,30156.250000,0.898628,0.561179,0.084832,False,False,False,True,True,True,4,0.600000,False,hit_r2_drag (R^2=0.8986); hit_r2_cv (R^2=0.5612); hit_r2_slope (R^2=0.0848)
2,10,980carb0.3%,-65.700,1.0,15.03,74.090,74.090000,hit_detected,0.933889,0.986373,-40.900000,-675.000000,-675.000000,-7.037456,-18250.000000,0.986373,0.933889,0.864748,False,False,False,False,True,True,3,0.400000,False,hit_r2_cv (R^2=0.9339); hit_r2_slope (R^2=0.8647)
2,10,980carb0.3%,-65.720,0.4,20.07,60.900,152.250000,hit_detected,0.869182,0.958548,-57.000000,1250.000000,1250.000000,3.298241,-70937.500000,0.958548,0.869182,0.890091,False,False,False,True,True,True,4,0.600000,False,hit_r2_drag (R^2=0.9585); hit_r2_cv (R^2=0.8692); hit_r2_slope (R^2=0.8901)
2,10,980carb0.3%,-65.720,0.6,20.07,66.100,110.166667,hit_detected,0.834091,0.475790,-11.833333,875.000000,875.000000,9.931900,-10000.000000,0.475790,0.834091,0.460356,False,False,False,True,True,True,4,0.600000,False,hit_r2_drag (R^2=0.4758); hit_r2_cv (R^2=0.8341); hit_r2_slope (R^2=0.4604)
2,10,980carb0.3%,-65.720,0.8,20.08,70.720,88.400000,hit_detected,0.201183,0.719053,-20.375000,-656.250000,-656.250000,-8.099614,54843.750000,0.719053,0.201183,0.831060,False,False,False,True,True,True,4,0.600000,False,hit_r2_drag (R^2=0.7191); hit_r2_cv (R^2=0.2012); hit_r2_slope (R^2=0.8311)
2,10,980carb0.3%,-65.720,1.0,15.02,73.930,73.930000,hit_detected,0.578635,0.852698,-28.750000,-1675.000000,-1675.000000,-15.191400,30375.000000,0.852698,0.578635,0.005185,False,False,False,True,True,True,3,0.600000,False,hit_r2_drag (R^2=0.8527); hit_r2_cv (R^2=0.5786); hit_r2_slope (R^2=0.0052)
2,10,980carb0.3%,-65.740,0.4,20.07,61.060,152.650000,hit_detected,0.947870,0.972211,-59.000000,-2875.000000,-2875.000000,-9.226735,-5000.000000,0.972211,0.947870,0.782766,False,False,False,True,True,True,4,0.600000,False,hit_r2_drag (R^2=0.9722); hit_r2_cv (R^2=0.9479); hit_r2_slope (R^2=0.7828)
2,10,980carb0.3%,-65.740,0.6,15.02,66.130,110.216667,hit_detected,0.406324,0.742963,-18.083333,-2125.000000,-2125.000000,-0.801875,-15625.000000,0.742963,0.406324,0.852023,False,False,False,True,True,True,3,0.600000,False,hit_r2_drag (R^2=0.7430); hit_r2_cv (R^2=0.4063); hit_r2_slope (R^2=0.8520)
2,10,980carb0.3%,-65.740,0.8,15.02,70.370,87.962500,hit_detected,0.873266,0.013764,-1.187500,-718.750000,-718.750000,5.627530,47968.750000,0.013764,0.873266,0.898021,False,False,False,True,True,True,3,0.600000,False,hit_r2_drag (R^2=0.0138); hit_r2_cv (R^2=0.8733); hit_r2_slope (R^2=0.8980)
2,10,980carb0.3%,-65.740,1.0,15.02,74.270,74.270000,hit_detected,0.069679,0.802665,-16.450000,1250.000000,1250.000000,-2.428820,30750.000000,0.802665,0.069679,0.892217,False,False,False,True,True,True,3,0.600000,False,hit_r2_drag (R^2=0.8027); hit_r2_cv (R^2=0.0697); hit_r2_slope (R^2=0.8922)
2,10,980carb0.3%,-65.760,0.4,20.09,60.340,150.850000,hit_detected,0.282629,0.316536,-21.750000,-5500.000000,-5500.000000,-10.592123,93125.000000,0.316536,0.282629,0.444658,False,False,False,True,True,True,4,0.600000,False,hit_r2_drag (R^2=0.3165); hit_r2_cv (R^2=0.2826); hit_r2_slope (R^2=0.4447)
2,10,980carb0.3%,-65.760,0.6,20.07,65.930,109.883333,hit_detected,0.029808,0.649197,-16.416667,-958.333333,-958.333333,-2.854206,4166.666667,0.649197,0.029808,0.583049,False,False,False,True,True,True,4,0.600000,False,hit_r2_drag (R^2=0.6492); hit_r2_cv (R^2=0.0298); hit_r2_slope (R^2=0.5830)
2,10,980carb0.3%,-65.760,0.8,15.02,70.070,87.587500,hit_detected,0.904869,0.805411,11.437500,156.250000,156.250000,13.305556,31562.500000,0.805411,0.904869,0.898693,False,False,False,True,True,True,3,0.600000,False,hit_r2_drag (R^2=0.8054); hit_r2_cv (R^2=0.9049); hit_r2_slope (R^2=0.8987)
2,10,980carb0.3%,-65.760,1.0,15.02,73.530,73.530000,hit_detected,0.844867,0.001556,-0.400000,-2700.000000,-2700.000000,4.554990,40125.000000,0.001556,0.844867,0.872678,False,False,False,True,True,True,3,0.600000,False,hit_r2_drag (R^2=0.0016); hit_r2_cv (R^2=0.8449); hit_r2_slope (R^2=0.8727)
2,10,980carb0.3%,-65.780,0.4,20.08,60.420,151.050000,hit_detected,0.198481,0.015556,3.500000,5000.000000,5000.000000,5.027992,63125.000000,0.015556,0.198481,0.899211,False,False,False,True,True,True,4,0.600000,False,hit_r2_drag (R^2=0.0156); hit_r2_cv (R^2=0.1985); hit_r2_slope (R^2=0.8992)
2,10,980carb0.3%,-65.780,0.6,15.02,65.050,108.416667,hit_detected,0.889938,0.171582,9.916667,-2833.333333,-2833.333333,2.716050,65833.333333,0.171582,0.889938,0.560594,False,False,False,True,True,True,3,0.600000,False,hit_r2_drag (R^2=0.1716); hit_r2_cv (R^2=0.8899); hit_r2_slope (R^2=0.5606)
2,10,980carb0.3%,-65.780,0.8,15.02,69.470,86.837500,hit_detected,0.438650,0.946226,21.187500,-937.500000,-937.500000,5.202259,24375.000000,0.946226,0.438650,0.899931,False,False,False,True,True,True,3,0.600000,False,hit_r2_drag (R^2=0.9462); hit_r2_cv (R^2=0.4387); hit_r2_slope (R^2=0.8999)
2,10,980carb0.3%,-65.780,1.0,15.03,73.260,73.260000,hit_detected,0.873071,0.619395,10.300000,1175.000000,1175.000000,10.736897,26750.000000,0.619395,0.873071,0.898936,False,False,False,True,True,True,3,0.600000,False,hit_r2_drag (R^2=0.6194); hit_r2_cv (R^2=0.8731); hit_r2_slope (R^2=0.8989)
2,10,980carb0.3%,-65.800,0.4,20.07,60.000,150.000000,hit_detected,0.772112,0.798155,30.500000,-3125.000000,-3125.000000,7.830207,67500.000000,0.798155,0.772112,0.889015,False,False,False,True,True,True,4,0.600000,False,hit_r2_drag (R^2=0.7982); hit_r2_cv (R^2=0.7721); hit_r2_slope (R^2=0.8890)
2,10,980carb0.3%,-65.800,0.6,20.06,65.380,108.966667,hit_detected,0.907012,0.689452,21.000000,5041.666667,5041.666667,-1.427178,27708.333333,0.689452,0.907012,0.879349,False,False,False,True,True,True,4,0.600000,False,hit_r2_drag (R^2=0.6895); hit_r2_cv (R^2=0.9070); hit_r2_slope (R^2=0.8793)
2,10,980carb0.3%,-65.800,0.8,15.02,68.800,86.000000,hit_detected,0.212745,0.970053,29.625000,-218.750000,-218.750000,-0.490741,21093.750000,0.970053,0.212745,0.898290,False,False,False,True,True,True,3,0.600000,False,hit_r2_drag (R^2=0.9701); hit_r2_cv (R^2=0.2127); hit_r2_slope (R^2=0.8983)
2,10,980carb0.3%,-65.800,1.0,15.01,72.740,72.740000,hit_detected,0.349788,0.818922,16.950000,-625.000000,-625.000000,2.638788,16625.000000,0.818922,0.349788,0.897366,False,False,False,True,True,True,3,0.600000,False,hit_r2_drag (R^2=0.8189); hit_r2_cv (R^2=0.3498); hit_r2_slope (R^2=0.8974)
2,10,980carb0.3%,-65.820,0.4,20.08,60.270,150.675000,hit_detected,0.603144,0.599532,24.000000,4312.500000,4312.500000,-4.289420,-16250.000000,0.599532,0.603144,0.601927,False,False,False,True,True,True,4,0.600000,False,hit_r2_drag (R^2=0.5995); hit_r2_cv (R^2=0.6031); hit_r2_slope (R^2=0.6019)
2,10,980carb0.3%,-65.820,0.6,20.07,65.650,109.416667,hit_detected,0.418196,0.308422,12.583333,-250.000000,-250.000000,-2.560249,-21041.666667,0.308422,0.418196,0.208189,False,False,False,True,True,True,4,0.600000,False,hit_r2_drag (R^2=0.3084); hit_r2_cv (R^2=0.4182); hit_r2_slope (R^2=0.2082)
2,10,980carb0.3%,-65.820,0.8,15.02,68.640,85.800000,hit_detected,0.933285,0.969447,29.562500,1593.750000,1593.750000,-6.716960,-156.250000,0.969447,0.933285,0.746269,False,False,False,True,True,True,3,0.600000,False,hit_r2_drag (R^2=0.9694); hit_r2_cv (R^2=0.9333); hit_r2_slope (R^2=0.7463)
2,10,980carb0.3%,-65.820,1.0,15.03,72.210,72.210000,hit_detected,0.363496,0.984374,24.550000,-25.000000,-25.000000,0.422062,19000.000000,0.984374,0.363496,0.884367,False,False,False,False,True,True,3,0.400000,False,hit_r2_cv (R^2=0.3635); hit_r2_slope (R^2=0.8844)
2,10,980carb0.3%,-65.840,0.4,20.08,60.390,150.975000,hit_detected,0.613267,0.002198,0.625000,-937.500000,-937.500000,-6.818030,-58437.500000,0.002198,0.613267,0.720271,False,False,False,True,True,True,4,0.600000,False,hit_r2_drag (R^2=0.0022); hit_r2_cv (R^2=0.6133); hit_r2_slope (R^2=0.7203)
2,10,980carb0.3%,-65.840,0.6,20.07,65.950,109.916667,hit_detected,0.012471,0.070079,-5.333333,125.000000,125.000000,0.063364,-44791.666667,0.070079,0.012471,0.806823,False,False,False,True,True,True,4,0.600000,False,hit_r2_drag (R^2=0.0701); hit_r2_cv (R^2=0.0125); hit_r2_slope (R^2=0.8068)
2,10,980carb0.3%,-65.840,0.8,15.03,69.800,87.250000,hit_detected,0.509064,0.121741,8.562500,4125.000000,4125.000000,-4.534685,-52500.000000,0.121741,0.509064,0.502971,True,False,False,True,True,True,3,0.800000,True,hit_2nd_deriv_drag (4125.0000); hit_r2_drag (R^2=0.1217); hit_r2_cv (R^2=0.5091); hit_r2_slope (R^2=0.5030)
2,10,980carb0.3%,-65.840,1.0,15.02,71.930,71.930000,hit_detected,0.826603,0.986310,21.250000,625.000000,625.000000,-8.993818,-8250.000000,0.986310,0.826603,0.452795,False,False,False,False,True,True,3,0.400000,False,hit_r2_cv (R^2=0.8266); hit_r2_slope (R^2=0.4528)
2,10,980carb0.3%,-65.860,0.4,25.03,60.360,150.900000,hit_detected,0.632964,0.062693,-3.375000,-937.500000,-937.500000,8.325939,-10000.000000,0.062693,0.632964,0.821172,False,False,False,True,True,True,5,0.600000,False,hit_r2_drag (R^2=0.0627); hit_r2_cv (R^2=0.6330); hit_r2_slope (R^2=0.8212)
2,10,980carb0.3%,-65.860,0.6,20.01,66.090,110.150000,hit_detected,0.483345,0.984757,-22.083333,-666.666667,-666.666667,2.972168,-41875.000000,0.984757,0.483345,0.895868,False,False,False,False,True,True,4,0.400000,False,hit_r2_cv (R^2=0.4833); hit_r2_slope (R^2=0.8959)
2,10,980carb0.3%,-65.860,0.8,15.02,70.220,87.775000,hit_detected,0.035935,0.352327,-15.625000,-2312.500000,-2312.500000,5.878097,-60468.750000,0.352327,0.035935,0.883769,False,False,False,True,True,True,3,0.600000,False,hit_r2_drag (R^2=0.3523); hit_r2_cv (R^2=0.0359); hit_r2_slope (R^2=0.8838)
2,10,980carb0.3%,-65.860,1.0,15.02,71.940,71.940000,hit_detected,0.247268,0.899986,17.250000,725.000000,725.000000,0.053520,-10000.000000,0.899986,0.247268,0.879571,False,False,False,True,True,True,3,0.600000,False,hit_r2_drag (R^2=0.9000); hit_r2_cv (R^2=0.2473); hit_r2_slope (R^2=0.8796)
2,10,980carb0.3%,-65.880,0.4,20.09,59.800,149.500000,hit_detected,0.542532,0.036944,3.875000,-3312.500000,-3312.500000,3.084386,18125.000000,0.036944,0.542532,0.016426,False,False,False,True,True,True,4,0.600000,False,hit_r2_drag (R^2=0.0369); hit_r2_cv (R^2=0.5425); hit_r2_slope (R^2=0.0164)
2,10,980carb0.3%,-65.880,0.6,20.07,66.170,110.283333,hit_detected,0.751015,0.946992,-16.833333,-250.000000,-250.000000,-4.597617,13125.000000,0.946992,0.751015,0.547919,False,False,False,True,True,True,4,0.600000,False,hit_r2_drag (R^2=0.9470); hit_r2_cv (R^2=0.7510); hit_r2_slope (R^2=0.5479)
2,10,980carb0.3%,-65.880,0.8,15.02,70.680,88.350000,hit_detected,0.066125,0.905694,-33.375000,125.000000,125.000000,5.585724,-44375.000000,0.905694,0.066125,0.899962,False,False,False,True,True,True,3,0.600000,False,hit_r2_drag (R^2=0.9057); hit_r2_cv (R^2=0.0661); hit_r2_slope (R^2=0.9000)
2,10,980carb0.3%,-65.880,1.0,25.03,71.930,71.930000,hit_detected,0.447354,0.725152,9.450000,-50.000000,-50.000000,-3.832419,-19500.000000,0.725152,0.447354,0.820579,False,False,False,True,True,True,5,0.600000,False,hit_r2_drag (R^2=0.7252); hit_r2_cv (R^2=0.4474); hit_r2_slope (R^2=0.8206)
